Repository: zhouxingrui00-create/Carbon-Fiber-stitch-agent-of-Michael-Wu

# CF-Stitch Agent

碳纤维预制体缝合工艺研发助手。当前交付为 **阶段 4：实验计划、关联记录与 CSV/Excel 导入**。

本项目现位于 `C:\Users\22846\Desktop\碳纤维复合材料缝合技术\Agent`。同级 `CF-Stitch Agent 开发交接包` 保留需求、开发口令和资料档案；后续开发、启动与数据库均以本目录为准。本目录的 `spec`、`sources`、`prompts` 和项目约束为独立副本，应用无需读取交接包目录。

无真实实验数据、无 API Key 时，可以读取两份本地 DOCX 的正文与表格、检索原文、审查 33 条参数声明和六项待确认问题、独立记录人工确认限制、建立研发任务草案，并进行有假设和来源的几何计算与设备限制审查。现在还可保存 D2 七组待实验计划、下载空白模板、预览并导入本地实验记录。不会预填真实实验、测量、人工确认设备或已训练模型。

任务草案不代表已通过工艺审查或获准上机。模型预测和约束优化均未实现，不提供训练成绩或最优工艺。

## 启动

本机已建立独立 `.venv`。在本目录双击 `start.bat`，然后打开 **http://127.0.0.1:8502**。启动器保持运行，结束时可在该窗口按 Ctrl+C。

PowerShell 等效命令：

```powershell
Set-Location 'C:\Users\22846\Desktop\碳纤维复合材料缝合技术\Agent'
& '.\.venv\Scripts\python.exe' -X utf8 scripts/launch.py
```

只检查独立解释器、依赖和端口，不启动服务：

```powershell
& '.\.venv\Scripts\python.exe' -X utf8 scripts/launch.py --check
```

默认仅监听 `127.0.0.1:8502`，关闭 Streamlit 使用统计和自动打开浏览器。端口占用时启动器返回错误，不杀进程、不改系统代理、不修改其他项目。若自行选择了另一个空闲端口，可仅在当前 PowerShell 中设置：

```powershell
$env:CF_STITCH_PORT = '8503'
& '.\.venv\Scripts\python.exe' -X utf8 scripts/launch.py
```

请使用上述启动器或 `start.bat`。本机浏览器验收发现首次表格依赖导入可能与服务线程启动互相等待，启动器现在先在主线程加载已有的 NumPy/Pandas/PyArrow，再启动 Streamlit。直接绕过启动器运行 `python -m streamlit` 不包含此修补。

应用不自动读取 `.env`，也不读取 API 密钥；`.env.example` 说明目前支持的环境变量。`CF_STITCH_DATA_DIR` 可改为本项目 `data` 或 `artifacts` 下的子目录，不允许指向其他项目、来源文件或规格目录。

## 独立环境与依赖

实测环境：Windows、Python **3.12.14**、Streamlit **1.64.0**、Pydantic **2.13.5**、PyYAML **6.0.3**、pytest **9.1.1**。SQLite 使用 Python 标准库。scikit-learn 在阶段 5 实施模型时再引入，本阶段没有数值模型。

已有 `.venv` 不需要重新安装。迁移到新目录或重新建环境时，使用 Python 3.12；本机解释器可用以下路径：

```powershell
& 'C:\Users\22846\.cache\codex-runtimes\codex-primary-runtime\dependencies\python\python.exe' -m venv .venv
& '.\.venv\Scripts\python.exe' -m pip install -r requirements-lock.txt
& '.\.venv\Scripts\python.exe' -m pip check
```

安装需要获取软件依赖；应用运行无需联网。`requirements.txt` 固定直接依赖，`requirements-lock.txt` 记录此次完整解析版本（含测试依赖）。`.venv` 不继承系统 site-packages，也不使用焊接项目环境。不要复制虚拟环境到其他位置后直接使用，应在新位置重新创建。

## 可用界面

| 入口 | 阶段 4 实际能力 |
|---|---|
| 任务工作台 | 录入材料与构型、机制、路径、平台、候选参数、研究目标；保存草案并查看本地记录 |
| 资料参数 | 参数词典、离线证据检索、来源版本及精确定位、六项待确认、独立人工确认记录 |
| 三场景与审查 | V形/J型梁/双层固定参数卡、条件化计算、已有任务的参数与人工设备限制审查 |
| 实验设计 | 保存原始七组待实验计划、查看待确认清单和分步建议、进行设备限制审查、下载空白模板 |
| 数据管理 | CSV/XLSX预览、字段映射、错误检查与事务导入；按来源分别统计，查看关联记录和依赖分组；模型仍为 `not_ready` |
| 设置 | 查看独立项目、数据库路径、结构版本与离线状态 |

机器人只属于运动平台，人字形只属于路径。无底线自锁按原名保存为 `custom_unconfirmed`。数值保留单位、原单位、阶段、设定/实测性质及来源；空值携带原因，不以 0 填充。针距、行距、针径等若填写须大于 0；未缝合组 p/s 不适用。

设备来源声明与人工确认记录分开。资料页的“人工确认版本”要求设备名称、适用范围、至少一个数值边界、审核人和理由，并记录带时区时间及可定位引用。数值不从来源范围自动填入；确认只新增单项记录，不改写原文、不解除未决问题、不自动创建整机配置或批准任务上机。审核人目前为本地署名，没有账户身份认证。

## 第4阶段使用方法

1. 在“实验设计”填写名称并保存计划。C0 未缝合；L1/L2/L3 锁式、C1/C2/C3 链式分别为 5×5、5×10、10×10 mm。保存的是七个待实验组，不创建运行、试样或测量；约20–25 mm背景、条件一致要求和来源保留。重复数、独立制样数、针径、张力、速度和测试方案仍为 null。
2. 下载 `templates/stage4/` 中的空白 CSV 或 Excel 模板。Excel 第一张“数据”表只有58列字段表头，第二张“填写说明”给出中文说明。七组计划 CSV 是计划清单，不能作为测量导入文件。
3. 实际有记录后，一条测量填一行。填写来源编号/引用、来源类别、材料编号与批次/卷号、父预制体、运行及运行段、试样来源、测试方法、加载方向、成型/后处理和原始文件引用。使用 `plan_id/group_label` 关联已保存计划，`control_specimen_id` 关联同来源类别的对照。已知信息冲突会拒绝；未知仍留空并提示。
4. 设定值填 `*_setting_*` 列；实测量单独填 `metric_name/value/unit/measurement_stage`。空值留空，结果为空需填 `missing_reason`；只有真实零才填0。普通指标填 `metric_kind=scalar`，计数率填 `count_rate` 并记录整数分子、正整数分母、观察窗口和单位 `1` 或 `%`；率值须与计数一致。
5. 在“数据管理 → 导入预览”选择研究或演示空间、文件、CSV编码或Excel工作表，核对字段映射、原始行及错误。非空的多余列必须显式忽略；同名自动匹配只建立列映射，不猜测单位。变更文件、映射或空间会使旧预览失效；确认后重新检查，整批事务写入，任何错误全部回滚。重复原件/相同测量不增加记录，同标识不同内容拒绝覆盖。
6. 在“来源统计”和“关联记录”查看各类记录、来源/材料/设备/父预制体/运行/试样/对照/原文件，以及共享依赖组。记录数量与有值测量数量分开；空记录不是训练标签，同试样多项测量也不是多个独立试样。

来源 `experimental_measured`、`literature_measured`、`simulation`、`demo`、`prediction` 分别保存。demo只能进demo空间；其余类别在研究空间内仍分别统计，不能把文献、仿真或预测当成本项目实验。文献均值使用 `aggregation_level=aggregate`，保留 `literature_record_id/reported_sample_size`，不能附个体试样或复制均值来凑重复数。来源身份由用户声明，程序不能证明记录确实来自实验。本阶段没有训练入口，所有依赖组 `training_eligible=false`。

导入的枚举列需要明确填写：`aggregation_level` 为 `individual/aggregate`；未知路径/平台用 `unspecified`；其余可空字段按字段说明留空。不要把 `NA`、带单位数字或公式当数值填入；单位单独填写。材料/方法/方向/单位不自动合并或换算，工艺前设定与工艺后观测通过独立字段及测量阶段保留。

支持 `.csv`（UTF-8或显式GB18030）和静态 `.xlsx`；不支持 `.xls/.xlsm`、公式、宏、合并单元格或外部链接。Excel读取单元格存储值，不解释日期/格式；单次文件上限20 MiB、2万数据行、256列。原始上传字节以SHA-256存入只读表，保存映射、编码、工作表、原行号及解析/规范化版本；外部 `raw_data_ref` 只是引用，未自动读取或核验其文件内容。本阶段不提供覆盖原记录、交互编辑或更正版本工作流；有冲突须先复核身份和原始资料。

计划设备审查只引用用户明确选定且确认适用的人工限制。适用稳定缝合厚度上限6 mm会阻断20–25 mm计划；缺设备/机构资料返回未知。保留原模板，不裁薄试件、不批准执行。建议先由研究者确定低速针线筛查条件，再固定其余条件比较机制和p/s。

## 第3阶段使用方法

1. 在任务工作台记录候选值。新增压实厚度与测量条件、针刺深度、压脚抬升、机械针位间距、上/下层布面张力和线速度，均可留空；这些数值不会从文档自动填入。
2. 在“三场景与审查 → 场景参数卡”查看对应初始窗口、设备设计声明、质量目标及待确认事项。V形沿缝 p=3–10 mm；双层固定 p=10–30 mm、针频100–500针/min、两层布面各20–80 N，分别保留。J型保留5–15针/cm原量及固定头/机器人工位安排。完整卡包含原文、哈希和块位置。
3. 在“条件化计算”填写数值并勾选实际成立的假设。密度仅适用于规则矩形阵列、每格一个穿刺点，且不含额外回针/双针/锁固和有限边界效应。未缝合组 p/s 留空，通过独立分支明示理论密度0。复杂路径返回未知，需真实针位与面积。
4. 在“已存任务审查”选任务。可明确选用一条已保存的人工限制，并确认它适用于本次设备版本和条件；不会默认选择、合并限制或建立整机确认。若使用针刺深度限制检查试件贯穿要求，还需明确勾选“本次要求贯穿当前压实厚度”。

四种状态：`PASS` 通过本条检查；`WARN` 超出来源初始窗口或有条件计算，需审核；`BLOCK` 数值/单位非法或超出适用的人工确认限制；`UNKNOWN` 缺参数、来源、适用假设或设备能力。综合状态按阻断、未知、警告、通过排序；始终只读审查，不把任务改成已批准方案。

File: Agent/sources/extracted/D1_text_blocks.json
{
  "metadata": {
    "document_id": "D1",
    "original_filename": "调研报告与技术报告20260806(2).docx",
    "sha256": "f97ccd33c4afa780aa76ec441c5d8454e6229cc8b6addd4996f1b9812f04853b",
    "byte_size": 16284500,
    "extraction": "python-docx: main-body paragraphs and tables in document order; no OCR",
    "limitations": [
      "不包含嵌入图片中的文字、图形和尺寸标注。",
      "DOCX 不具有稳定页码；正文块 ID 是定位锚点，不冒充原文页码。",
      "本文档中的技术数值是资料陈述，不代表完成实测验收。"
    ],
    "inline_shape_count": 46,
    "block_count": 255
  },
  "blocks": [
    {
      "block_id": "D1:p0001",
      "type": "paragraph",
      "text": "碳纤维复合材料自动化缝合技术与装备调研报告"
    },
    {
      "block_id": "D1:p0002",
      "type": "paragraph",
      "text": "摘要"
    },
    {
      "block_id": "D1:p0003",
      "type": "paragraph",
      "text": "碳纤维增强树脂基复合材料（Carbon Fiber Reinforced Polymer, CFRP）具有高比强度、高比模量、耐疲劳和耐腐蚀等优势，是航空航天、轨道交通、汽车轻量化及高端装备的重要结构材料。然而，传统二维铺层复合材料由于层间主要依靠树脂传递载荷，存在层间强度低、抗冲击性能不足和易发生分层失效等问题。碳纤维预制体缝合增强技术通过在厚度方向引入连续纤维，实现三维增强网络结构，可显著提高复合材料层间断裂韧性和损伤容限。"
    },
    {
      "block_id": "D1:p0004",
      "type": "paragraph",
      "text": "1. 碳纤维复合材料缝合技术发展背景"
    },
    {
      "block_id": "D1:p0005",
      "type": "paragraph",
      "text": "随着航空航天、高端装备制造以及先进复合材料产业的快速发展，碳纤维增强复合材料因具有高比强度、高比模量、优异的疲劳性能以及良好的耐环境性能，已经成为轻量化结构制造领域的重要材料体系。尤其是在大型航空结构件、轨道交通部件、高性能车辆以及风电叶片等领域，复合材料结构正逐渐由传统小尺寸构件向大型化、整体化和复杂化方向发展。然而，随着复合材料结构尺寸不断增加，传统人工铺层和定位方式逐渐难以满足高精度、高效率和高一致性的制造需求。"
    },
    {
      "block_id": "D1:p0006",
      "type": "paragraph",
      "text": "碳纤维织物预制体作为复合材料成型过程中的关键中间结构，其铺层质量直接影响最终制件的力学性能和尺寸稳定性。在实际生产过程中，多层碳纤维布通常需要经过连续铺放、叠层固定、树脂浸渍以及固化成型等工序。由于碳纤维布具有柔性、高强度、低延伸率以及层间约束不足等特点，在运输、牵引以及成型过程中容易发生层间滑移、局部褶皱和纤维方向偏移等问题，导致复合材料内部产生缺陷，降低结构承载能力。"
    },
    {
      "block_id": "D1:p0007",
      "type": "paragraph",
      "text": "目前，针对碳纤维预制体层间稳定性问题，传统方法主要采用人工定位、胶膜固定以及简单机械压紧方式。然而，这些方法存在明显不足。一方面，人工操作依赖操作者经验，难以保证大尺寸碳布铺层的一致性；另一方面，胶膜固定方式会引入额外材料，影响树脂流动和复合材料界面性能。此外，在连续化生产过程中，人工方式难以满足数百米长度碳布的稳定输送和自动连接需求。因此，发展自动化缝合技术，通过机械化方式实现碳纤维织物的精准定位和可靠固定，成为先进复合材料制造领域的重要研究方向。"
    },
    {
      "block_id": "D1:p0008",
      "type": "paragraph",
      "text": "近年来，随着伺服运动控制、机器视觉、机器人技术以及智能制造技术的发展，碳纤维缝合装备逐渐由传统单工位设备向连续化、智能化和柔性化方向发展。根据不同复合材料制造需求，目前主要形成了三类典型技术路线：一类是面向连续碳纤维布生产过程中的自动拼接缝合技术，用于实现卷材之间的快速连接；一类是面向复杂曲面结构件的三维柔性缝合技术，用于解决传统设备无法进入复杂区域的问题；另一类是面向大型预制体制造过程中的多层碳布叠层固定技术，用于提高多层织物在后续加工过程中的稳定性。\n    本文围绕树脂基复合材料制造需求，系统调研碳纤维预制体主要缝合技术，包括Tufting植入式缝合、Blind Stitching盲缝、Through-thickness Stitching贯穿缝合、双针同步缝合、多针缝合、锁式缝合、链式缝合、旋梭机构和飞梭机构等，分析其原理、设备组成、工艺参数、优势与应用方向，并总结自动化智能缝合装备的发展趋势。"
    },
    {
      "block_id": "D1:p0009",
      "type": "paragraph",
      "text": "1.1. 树脂基复合材料预制体缝合技术需求"
    },
    {
      "block_id": "D1:p0010",
      "type": "paragraph",
      "text": "树脂基复合材料通常采用预浸料铺层、干纤维织物铺层或三维织物作为增强体，通过RTM、VARI、热压罐等工艺实现成型。对于大型整体化结构，例如飞机机翼、舵面、压力容器和汽车承载件，传统铺层结构容易出现：\n（1）层间剪切强度不足；\n（2）冲击载荷下快速扩展分层；\n（3）复杂曲面结构制造困难；\n（4）厚壁构件内部质量难以保证。\n    缝合增强技术利用Z向纤维束连接多个二维铺层，使复合材料由二维层状结构向三维整体结构转变。"
    },
    {
      "block_id": "D1:p0011",
      "type": "paragraph",
      "text": "1.2 碳纤维预制体主要缝合技术分类"
    },
    {
      "block_id": "D1:p0012",
      "type": "paragraph",
      "text": "目前用于树脂基复合材料的缝合技术主要包括：\n（1）贯穿式缝合（Through Stitching）\n针线完全穿透预制体厚度，形成连续Z向增强纤维。\n（2）盲缝（Blind Stitching）\n针仅进入部分厚度区域，避免穿透表面。\n（3）Tufting植入式缝合\n采用单根纤维束植入，不形成传统线环结构。\n（4）双针/多针同步缝合\n多个针头同时工作，提高制造效率。\n（5）锁式缝合（Lock Stitch）\n上下两根线交织形成稳定线迹。\n\n（6）链式缝合（Chain Stitch）\n单根线形成连续链状结构，适合高速连续生产。"
    },
    {
      "block_id": "D1:p0013",
      "type": "paragraph",
      "text": "1.3 Tufting植入式三维增强技术"
    },
    {
      "block_id": "D1:p0014",
      "type": "paragraph",
      "text": "Tufting是目前航空复合材料领域应用较广的自动化三维增强技术。\n工作过程：碳纤维束安装于针杆内部，针头按照规划路径穿入预制体，达到设定深度后返回，在材料内部形成U形或钉状Z向增强纤维。\n主要特点：\n对原始铺层损伤小；不需要底线系统；适合大厚度复合材料；易与机器人集成。\n典型参数：\n针距：3～10 mm；\n纤维束：1K～12K碳纤维；\n缝合深度：5～50 mm；\n适用于RTM和液体成型工艺。"
    },
    {
      "block_id": "D1:p0015",
      "type": "paragraph",
      "text": "1.4 Blind Stitching盲缝技术"
    },
    {
      "block_id": "D1:p0016",
      "type": "paragraph",
      "text": "盲缝技术主要用于复杂曲面、夹层结构和局部增强区域。技术优势：\n不破坏外表面质量；可控制增强深度；适用于蜂窝夹层结构；减少加工损伤。\n其核心技术包括：高精度伺服针杆；深度反馈控制；压力控制装置；视觉定位系统。"
    },
    {
      "block_id": "D1:p0017",
      "type": "paragraph",
      "text": "1.5 双针及多针同步缝合技术"
    },
    {
      "block_id": "D1:p0018",
      "type": "paragraph",
      "text": "双针缝合通过两个针机构同步运动，可形成平行增强或交叉增强网络。\n优势：\n缝合效率提高2倍以上；适用于大型预制体；可实现规则网格增强。    多针系统进一步扩展为4针、8针甚至多针阵列，可满足航空大型复合材料结构批量制造需求。"
    },
    {
      "block_id": "D1:p0019",
      "type": "paragraph",
      "text": "1.6 锁式缝合与链式缝合技术"
    },
    {
      "block_id": "D1:p0020",
      "type": "paragraph",
      "text": "锁式缝合是工业缝纫设备最成熟的线迹形式。结构组成：针杆机构+旋梭机构+送料机构+张力控制机构。\n特点：\n线迹稳定；抗拉强度高；不易脱散。链式缝合采用单线成环方式。特点：\n缝速高；柔性好；适合连续碳纤维织物连接。链式结构主要应用于织物增强、连续带材制造和自动铺放辅助连接。"
    },
    {
      "block_id": "D1:p0021",
      "type": "paragraph",
      "text": "1.7 旋梭与飞梭机构分析"
    },
    {
      "block_id": "D1:p0022",
      "type": "paragraph",
      "text": "旋梭机构：旋梭通过高速旋转捕获上线线环，实现上下线交织，是锁式缝合核心。\n关键指标：高速动平衡；低惯量设计；耐磨材料；同步控制精度。飞梭机构：\n飞梭通过往复运动携带线芯穿过线环。"
    },
    {
      "block_id": "D1:p0023",
      "type": "paragraph",
      "text": "特点：结构简单；适合长距离直线缝合；维护方便。在碳纤维复合材料自动化设备中，两类机构均需要解决高速运动下的张力稳定和断线控制问题。"
    },
    {
      "block_id": "D1:p0024",
      "type": "paragraph",
      "text": "1.8自动化缝合装备系统组成"
    },
    {
      "block_id": "D1:p0025",
      "type": "paragraph",
      "text": "现代碳纤维自动缝合装备通常由：\n（1）数控运动平台或六轴机器人；\n（2）缝合执行机构；\n（3）纤维送给系统；\n（4）张力控制系统；\n（5）视觉定位系统；\n（6）CAD路径规划软件；\n（7）在线质量检测模块组成。\n未来发展方向为数字化制造、机器人柔性加工和AI缺陷识别。"
    },
    {
      "block_id": "D1:p0026",
      "type": "paragraph",
      "text": "1.9 国内外发展趋势"
    },
    {
      "block_id": "D1:p0027",
      "type": "paragraph",
      "text": "国外方面，欧美企业在航空复合材料自动缝合装备领域起步较早，形成了机器人Tufting、大尺寸预制体自动缝合等成熟技术体系。未来树脂基复合材料缝合技术重点发展：\n（1）高速自动化；\n（2）复杂曲面机器人缝合；\n（3）多机器人协同制造；\n（4）智能张力闭环；\n（5）数字孪生工艺优化。"
    },
    {
      "block_id": "D1:p0028",
      "type": "paragraph",
      "text": "碳纤维预制体缝合技术是提升树脂基复合材料层间性能的重要途径。不同技术具有不同适用范围：\nTufting适用于大型厚壁航空结构；Blind Stitching适用于复杂曲面和局部增强；\n双针、多针技术适用于高效率制造；锁式缝合适用于高可靠连接；链式缝合适用于连续化生产。\n"
    },
    {
      "block_id": "D1:p0031",
      "type": "paragraph",
      "text": "图1 碳纤维复合材料自动化缝合技术分类及应用场景示意图"
    },
    {
      "block_id": "D1:p0032",
      "type": "paragraph",
      "text": "2. 碳纤维自动化缝合技术总体发展趋势"
    },
    {
      "block_id": "D1:p0033",
      "type": "paragraph",
      "text": "碳纤维缝合技术最初主要应用于复合材料预制体厚度方向增强，通过引入Z向纤维改善层间剪切性能和抗分层能力。随着大型复合材料结构制造需求增加，缝合技术的应用范围逐渐由单纯性能增强扩展到预制体定位固定、连续制造辅助以及复杂结构成型控制等多个方面。"
    },
    {
      "block_id": "D1:p0034",
      "type": "paragraph",
      "text": "现代碳纤维自动化缝合装备通常采用“材料输送—精密定位—自动缝合—质量检测”的整体技术路线。其中，材料输送系统主要负责保证碳布连续稳定运行，通过张力控制机构降低材料变形风险；定位系统则通过机械导向、边缘检测以及视觉识别等方式，实现碳布位置的精准控制；缝合系统根据不同结构需求设计不同形式的缝合头，包括多针同步缝合头、摆动式缝合机构以及小型柔性缝合头等；检测系统则通过工业相机、传感器以及控制软件实现缝合质量实时监测。"
    },
    {
      "block_id": "D1:p0035",
      "type": "paragraph",
      "text": "对于大幅宽碳纤维织物而言，缝合过程中最大的技术难点在于材料柔性导致的位置漂移问题。由于碳布本身无法像金属板材一样保持固定形态，在连续运行过程中容易受到张力变化、环境扰动以及机械摩擦影响。因此，高精度自动化缝合装备通常需要采用多级定位策略，即首先通过张力控制保证材料稳定状态，再利用边缘纠偏系统消除大范围位置偏差，最后通过视觉检测完成精细定位。"
    },
    {
      "block_id": "D1:p0036",
      "type": "paragraph",
      "text": "此外，随着复合材料结构复杂程度提高，传统固定式缝合设备已经无法满足复杂空间区域加工需求。例如J型梁、C型梁等结构通常包含多个曲面过渡区域和狭窄空间，普通缝纫头难以进入，因此需要结合微型化缝合机构和机器人运动平台，实现多自由度空间缝合。"
    },
    {
      "block_id": "D1:p0037",
      "type": "paragraph",
      "text": "总体来看，未来碳纤维自动化缝合装备将进一步向高速化、高精度化和柔性制造方向发展。通过融合机器人技术、人工智能视觉识别以及数字化控制系统，可实现从单一工序自动化向复合材料智能制造生产线转变。"
    },
    {
      "block_id": "D1:p0039",
      "type": "paragraph",
      "text": "图2 碳纤维自动化缝合装备智能制造系统组成示意图"
    },
    {
      "block_id": "D1:p0040",
      "type": "paragraph",
      "text": "3. 碳纤维布V形拼接自动缝合技术与装备"
    },
    {
      "block_id": "D1:p0041",
      "type": "paragraph",
      "text": "在连续化碳纤维复合材料制造过程中，由于单卷碳纤维布长度有限，为保证生产线连续运行，需要实现不同卷材之间的自动连接。传统人工接布方式通常采用简单搭接或人工缝合，不仅效率较低，而且容易出现接缝位置偏移、局部厚度增加以及连接强度不足等问题。因此，开发高精度自动化碳布拼接缝合装备，对于实现连续化复合材料生产具有重要意义。"
    },
    {
      "block_id": "D1:p0042",
      "type": "paragraph",
      "text": "针对上述需求，提出了一种基于V型接口设计和数控轨迹控制的碳纤维布自动拼接缝合技术。该技术通过对待连接碳布端部进行V型结构处理，使两端形成连续过渡区域，再利用自动缝合设备沿预设轨迹完成连接。相比传统直线搭接方式，V型结构能够增加连接区域长度，使缝合应力更加均匀分布，同时降低接缝位置厚度突变问题，有利于后续拉挤成型和树脂浸渍过程。"
    },
    {
      "block_id": "D1:p0045",
      "type": "paragraph",
      "text": "图3 碳纤维布V型拼接缝合原理及设备总体结构示意图"
    },
    {
      "block_id": "D1:p0046",
      "type": "paragraph",
      "text": "V型自动拼接缝合装备主要由碳布放卷机构、自动展平机构、接布定位平台、X/Y运动模组、V型缝合机构以及质量检测系统组成。设备运行过程中，首先由放卷机构将碳布稳定输送至接布区域，通过张力控制系统保证材料处于稳定状态。随后，气动展平装置对碳布进行平整化处理，消除运输过程中产生的褶皱和松弛现象，为后续精确缝合提供稳定基础。"
    },
    {
      "block_id": "D1:p0047",
      "type": "paragraph",
      "text": "接布区域采用集成式工作平台，通过气动夹具固定碳布位置，并结合激光定位和视觉检测系统，实现上下游碳布端部精准对接。由于碳纤维布具有柔性特征，单纯依靠人工调整难以满足高精度要求，因此设备采用自动定位方式，通过传感器实时反馈接缝位置，并对布料进行微量调整。"
    },
    {
      "block_id": "D1:p0048",
      "type": "paragraph",
      "text": "缝合过程采用X/Y伺服运动模组控制缝合头运动轨迹，实现沿V型接口区域的自动化缝合。运动平台采用高精度伺服电机驱动，X方向最大运动行程约1100 mm，Y方向最大运动行程约580 mm，重复定位精度可达到±0.05 mm。通过运动轨迹程序控制，可以保证缝合线始终沿设计路径运行，提高接缝一致性。"
    },
    {
      "block_id": "D1:p0049",
      "type": "paragraph",
      "text": "V型缝合机构是整个设备的核心部件，其采用摆动式缝合方式，通过缝合头在一定范围内横向摆动，使缝线覆盖V型接缝区域。该结构能够提高接缝区域的连接强度，并降低单一方向受力导致的开裂风险。根据碳纤维布厚度和结构特点，缝合参数可进行调整，包括针距、缝合速度以及缝线张力等。"
    },
    {
      "block_id": "D1:p0050",
      "type": "paragraph",
      "text": "该装备设计最大针频可达到800针/min，最大缝合深度约6 mm，缝合精度控制在±0.3 mm范围内，可满足600–1000 mm幅宽四轴向碳纤维布连续拼接需求。"
    },
    {
      "block_id": "D1:p0052",
      "type": "paragraph",
      "text": "4. J型梁三维柔性自动缝合技术与装备"
    },
    {
      "block_id": "D1:p0053",
      "type": "paragraph",
      "text": "随着航空航天领域对高性能复合材料结构需求不断提高，复合材料构件逐渐向整体化和复杂化方向发展。其中，J型梁、C型梁以及加强筋等结构由于具有较高的结构效率，被广泛应用于飞机机身、机翼以及承力框架等关键部位。然而，此类结构通常具有复杂曲面、狭窄空间以及多方向曲率变化等特点，传统二维缝合设备难以适应其空间结构需求。"
    },
    {
      "block_id": "D1:p0054",
      "type": "paragraph",
      "text": "在复合材料J型梁制造过程中，由于结构存在明显的R角过渡区域，碳纤维预制体在铺放过程中容易出现局部架空、纤维褶皱以及层间结合不足等问题。尤其是在后续树脂灌注和固化过程中，未充分固定的碳布层间容易发生移动，使最终制件内部产生孔隙和缺陷，降低结构整体性能。因此，需要通过三维缝合技术对关键区域进行局部增强，提高预制体的整体稳定性。"
    },
    {
      "block_id": "D1:p0056",
      "type": "paragraph",
      "text": "图4 多层碳布J型梁结构缝合位置示意图"
    },
    {
      "block_id": "D1:p0057",
      "type": "paragraph",
      "text": "传统工业缝纫设备通常采用固定式机头结构，缝合范围主要限制在二维平面内，难以进入复杂空间区域。同时，大型缝合机头尺寸较大，在J型梁内部狭窄区域容易受到空间限制，无法实现有效加工。针对上述问题，开发基于微型化缝合头和多自由度机器人平台的三维柔性缝合装备，实现复杂复合材料结构的自动化加工。"
    },
    {
      "block_id": "D1:p0059",
      "type": "paragraph",
      "text": "图5 J型梁拉挤多工位三维高集成度立体全自动柔性缝合技术与装备"
    },
    {
      "block_id": "D1:p0060",
      "type": "paragraph",
      "text": "J型梁三维缝合装备主要由小型无底线自锁缝合头、六轴机械臂、专用定位工装、视觉检测系统以及运动控制系统组成。设备工作过程中，首先利用专用工装对待加工J型梁预制体进行稳定固定，然后通过视觉识别系统获取结构边界和缝合区域信息，将检测结果传输至运动控制系统。控制系统根据预设轨迹规划机械臂运动路径，使缝合头能够沿复杂曲面区域完成连续缝合。"
    },
    {
      "block_id": "D1:p0061",
      "type": "paragraph",
      "text": "该装备的核心技术在于微型化缝合头设计。由于J型梁内部空间有限，传统缝合机构无法满足空间进入要求，因此需要缩小缝合机构尺寸，同时保证缝合过程中的稳定性和可靠性。采用无底线自锁式缝合结构，可以减少传统上下线机构对空间的占用，使缝合头整体尺寸进一步降低，同时提高复杂区域加工能力。"
    },
    {
      "block_id": "D1:p0062",
      "type": "paragraph",
      "text": "微型缝合头整体尺寸约为240 mm×100 mm×65 mm，重量约2.5 kg，可安装于机器人末端执行机构，实现空间姿态调整。该缝合头采用独立驱动方式，通过电机控制针杆运动，实现稳定针迹输出。最大工作功率约200 W，最高缝合速度可达到600针/min，最大缝合深度约30 mm，可以满足J型梁等复合材料加强结构的加工需求。"
    },
    {
      "block_id": "D1:p0064",
      "type": "paragraph",
      "text": "图6 小型无底线自锁缝合头结构示意图"
    },
    {
      "block_id": "D1:p0065",
      "type": "paragraph",
      "text": "为了实现复杂曲面区域的自动化加工，设备采用六轴机器人作为运动执行平台。相比传统三轴运动机构，六轴机械臂具有更高自由度，可以根据J型梁不同区域的空间姿态变化实时调整缝合角度，使缝合针始终保持合理的入射方向，提高缝合质量。"
    },
    {
      "block_id": "D1:p0066",
      "type": "paragraph",
      "text": "在加工过程中，机器人根据数字模型生成运动轨迹，并通过末端姿态控制实现空间路径跟踪。结合视觉检测系统，可以实时修正由于工件装夹误差和材料变形导致的位置偏差，提高加工精度。系统整体定位精度可达到±0.1 mm，能够满足航空复合材料结构件高精度制造要求。"
    },
    {
      "block_id": "D1:p0067",
      "type": "paragraph",
      "text": "此外，为保证三维缝合过程中的稳定性，设备配置专用定位夹具。夹具不仅需要保证J型梁结构位置固定，还需要避免过度约束造成碳纤维织物损伤。因此，夹具设计通常采用柔性支撑结构，通过多点约束方式保持工件稳定，同时降低局部压力集中。"
    },
    {
      "block_id": "D1:p0068",
      "type": "paragraph",
      "text": "J型梁三维柔性缝合技术相比传统二维缝合方式具有明显优势。一方面，该技术突破了传统设备加工空间限制，实现复杂曲面和狭窄区域自动化缝合；另一方面，通过机器人柔性控制，可以根据不同结构尺寸快速调整加工路径，提高装备适应能力。此外，该技术减少人工操作，提高了复合材料结构制造过程的一致性和可靠性。"
    },
    {
      "block_id": "D1:p0069",
      "type": "paragraph",
      "text": "未来，随着航空复合材料结构进一步大型化，J型梁三维缝合技术将与机器人智能制造、数字化设计以及在线检测技术进一步结合，实现复杂复合材料结构的自动化、智能化制造。"
    },
    {
      "block_id": "D1:p0070",
      "type": "paragraph",
      "text": "5. 双层碳纤维布叠层固定自动化缝合技术与装备"
    },
    {
      "block_id": "D1:p0071",
      "type": "paragraph",
      "text": "在大型复合材料预制体制造过程中，多层碳纤维织物通常需要按照设计方向进行叠层组合，以满足结构承载性能要求。然而，由于碳纤维布具有柔性特点，在连续输送和叠层过程中容易出现层间错位问题。尤其是在大幅宽、多层结构制造过程中，单纯依靠人工调整难以保证各层碳布之间的位置一致性。"
    },
    {
      "block_id": "D1:p0072",
      "type": "paragraph",
      "text": "层间错位不仅会影响纤维方向设计，还可能导致后续树脂浸渍过程中产生局部树脂富集区域，使复合材料内部形成缺陷。因此，需要开发能够实现双层甚至多层碳纤维布自动对准和固定的缝合装备，提高预制体制造过程的稳定性。"
    },
    {
      "block_id": "D1:p0073",
      "type": "paragraph",
      "text": "双层碳布叠缝自动化装备主要针对连续化、大尺寸碳纤维预制体制造需求，通过集成双卷放卷系统、张力控制系统、自动纠偏系统、视觉检测系统以及龙门式多针缝合机构，实现从材料输送到最终固定的全过程自动化。"
    },
    {
      "block_id": "D1:p0074",
      "type": "paragraph",
      "text": "设备运行过程中，上下两层碳纤维布分别由独立放卷机构输送，通过张力控制系统保持材料运行过程中的稳定状态。由于不同碳布层之间存在厚度、张力以及织物结构差异，若缺少有效控制，容易导致上下层边缘发生偏移。因此，设备采用闭环张力调节方式，根据传感器反馈实时调整放卷速度，使双层材料保持同步运行。"
    },
    {
      "block_id": "D1:p0076",
      "type": "paragraph",
      "text": "图7 上下碳布对齐方案设计图"
    },
    {
      "block_id": "D1:p0077",
      "type": "paragraph",
      "text": "在输送过程中，EPC（Edge Position Control）自动纠偏系统用于检测碳布边缘位置变化，并通过执行机构进行横向调整。相比传统人工调整方式，该系统能够实现连续运行条件下的位置自动修正，提高双层碳布叠层精度。"
    },
    {
      "block_id": "D1:p0078",
      "type": "paragraph",
      "text": "为了进一步提高定位精度，设备引入工业视觉检测系统。视觉模块通过工业相机采集碳布边缘、纹理以及标识信息，并利用图像处理算法分析当前位置。当检测到材料偏移时，控制系统自动调整输送机构，使上下两层碳布保持准确对齐。"
    },
    {
      "block_id": "D1:p0079",
      "type": "paragraph",
      "text": "双层碳布叠缝装备的核心加工单元为龙门式多针同步缝合机构。相比单针缝合方式，多针结构能够在一次运动过程中形成多条平行缝合轨迹，提高加工效率，同时增强预制体整体稳定性。龙门结构具有较大的加工空间，可适用于大幅宽碳纤维织物连续加工。"
    },
    {
      "block_id": "D1:p0081",
      "type": "paragraph",
      "text": "图8 龙门式多针同步缝合机构结构示意图"
    },
    {
      "block_id": "D1:p0082",
      "type": "paragraph",
      "text": "该设备设计缝合宽度可达到1500–2000 mm，能够满足大型碳纤维预制体加工需求。最大缝合厚度约6 mm，针距可根据材料结构要求在10–30 mm范围内调整，缝合速度达到100–500针/min。"
    },
    {
      "block_id": "D1:p0083",
      "type": "paragraph",
      "text": "在实际应用过程中，该装备不仅能够实现双层碳布固定，还可以通过增加送料层数和调整缝合参数，实现多层复合材料预制体加工。通过自动对准、自动固定以及连续缝合，可有效减少人工操作造成的误差，提高大型复合材料结构制造效率。"
    },
    {
      "block_id": "D1:p0084",
      "type": "paragraph",
      "text": "与传统人工叠层方式相比，双层碳布自动缝合技术具有明显优势。首先，该技术能够保证长尺寸碳布连续加工过程中的层间稳定性；其次，通过视觉检测和自动纠偏，提高了叠层精度；此外，多针同步缝合方式提高了生产效率，适合未来复合材料连续化制造需求。"
    },
    {
      "block_id": "D1:p0085",
      "type": "paragraph",
      "text": "6. 三种碳纤维自动化缝合装备综合分析"
    },
    {
      "block_id": "D1:p0086",
      "type": "paragraph",
      "text": "针对碳纤维复合材料制造过程中不同应用场景的需求，目前形成的三类自动化缝合装备分别解决了连续制造、复杂结构加工以及多层预制体固定等关键问题。三种装备虽然在结构形式和应用对象方面存在差异，但其核心目标均是通过自动化手段提高碳纤维织物加工过程中的定位精度、连接可靠性以及生产效率。"
    },
    {
      "block_id": "D1:p0087",
      "type": "paragraph",
      "text": "碳纤维布V形拼接自动缝合装备主要面向连续化生产需求，解决传统卷材之间无法快速连接的问题。该装备通过V型接口设计和自动轨迹缝合方式，实现不同碳布单元之间的连续连接。其最大特点是具有较强的连续制造能力，可以适用于长尺寸碳纤维织物加工过程。在连续拉挤、自动铺放以及大型预制体制造过程中，该技术能够减少人工接布时间，提高生产线运行效率。同时，V型结构能够增加连接区域面积，使接缝处受力更加均匀，降低传统搭接方式导致的性能突变问题。J型梁三维柔性缝合装备则主要针对复杂复合材料结构制造需求。与传统平面缝合设备不同，该装备采用微型化缝合头和六轴机器人结合方式，使缝合过程由二维平面扩展到三维空间。该技术能够有效解决复杂曲面区域难以加工的问题，特别适用于航空航天领域中的加强筋、梁结构以及异形复合材料构件制造。通过机器人姿态调整和视觉辅助定位，可以实现不同区域的柔性加工，提高复合材料结构整体稳定性。双层碳纤维布叠缝自动化装备主要解决大型复合材料预制体制造过程中层间定位和固定问题。相比前两类装备，该技术更加关注多层材料之间的位置一致性。通过张力控制、自动纠偏以及视觉检测等技术，可以有效避免双层碳布在连续输送过程中产生偏移。同时，龙门式多针同步缝合机构能够提高加工效率，满足大幅宽、大尺寸复合材料预制体连续生产需求。"
    },
    {
      "block_id": "D1:p0088",
      "type": "paragraph",
      "text": "三种装备分别对应不同制造环节，形成了从材料连接、结构增强到预制体固定的完整技术体系。三者相互补充，可覆盖当前碳纤维复合材料制造过程中的主要缝合需求。从装备结构角度来看，三类设备均体现了现代智能制造装备的发展趋势，即由传统机械加工向“材料输送控制—智能定位—自动加工—在线检测”的综合系统转变。"
    },
    {
      "block_id": "D1:p0089",
      "type": "paragraph",
      "text": "7. 碳纤维自动化缝合技术发展趋势"
    },
    {
      "block_id": "D1:p0090",
      "type": "paragraph",
      "text": "随着航空航天以及高端装备领域对复合材料性能要求不断提高，碳纤维复合材料制造正在向高效率、高精度和智能化方向发展。作为复合材料预制体制造的重要环节，自动化缝合技术将在未来智能制造体系中发挥更加重要的作用。目前，大型复合材料结构制造通常需要大量连续碳纤维织物，而传统间歇式加工方式难以满足高效率生产需求。因此，未来缝合装备需要进一步提高材料输送速度，实现放卷、定位、拼接和缝合全过程连续运行。通过与自动铺放、拉挤成型等设备集成，可以构建连续化复合材料制造生产线。其次，高柔性加工能力将成为复杂复合材料结构制造的重要需求。随着复合材料结构由简单平面向复杂曲面发展，传统固定式设备的适应能力逐渐不足。未来装备需要进一步结合机器人技术、多自由度运动平台以及智能路径规划算法，使缝合设备能够根据结构变化自动调整加工方式，实现不同类型复合材料构件的柔性制造。智能检测与数字化控制技术将在自动化缝合过程中发挥关键作用。碳纤维缝合质量主要依赖加工参数控制和人工检测，未来可通过工业视觉、力传感器以及数据分析技术，实现缝合过程在线监测。例如，通过视觉系统实时检测针迹位置，通过传感器反馈缝线张力变化，并利用智能算法预测潜在缺陷，从而提高制造可靠性。此外，轻量化和微型化缝合机构也是未来发展的重要方向。针对航空航天等领域复杂结构件，需要进一步降低缝合头尺寸，提高空间适应能力，使设备能够进入传统设备无法加工的区域。微型机器人缝合单元、多机器人协同加工等技术有望成为未来复杂复合材料制造的重要发展方向。"
    },
    {
      "block_id": "D1:p0091",
      "type": "paragraph",
      "text": "综合来看，碳纤维自动化缝合技术已经由单纯的辅助固定工艺逐渐发展为复合材料智能制造体系中的关键技术。本文介绍的三类装备分别针对连续碳布连接、复杂结构增强以及多层预制体固定需求，体现了当前碳纤维缝合装备的发展方向。通过进一步融合机器人技术、人工智能、数字化制造以及在线检测技术，未来碳纤维缝合装备将实现更高水平的自动化和智能化，为航空航天、高端交通以及先进复合材料产业发展提供重要装备支撑。"
    },
    {
      "block_id": "D1:p0116",
      "type": "paragraph",
      "text": "技术方案"
    },
    {
      "block_id": "D1:p0117",
      "type": "paragraph",
      "text": "9.1 碳纤维布双层高速对准固定自动化缝合技术与设备（幅宽：600-1000mm）"
    },
    {
      "block_id": "D1:p0118",
      "type": "paragraph",
      "text": "9.1.1 目的与功能"
    },
    {
      "block_id": "D1:p0119",
      "type": "paragraph",
      "text": "本方案面向幅宽600–1000 mm、长度约300 m的四轴向碳纤维布卷材，实现两层碳布的连续放卷、上下对齐、贴合压紧、多条平行轨迹缝合固定及后续牵引输出。设备的核心目的是在上下两层四轴向碳布完成叠层对齐后，通过高位轻量化缝合方式进行临时或半永久固定，防止后续牵引、过模、弯曲、及复合材料成型过程中发生层间错位。"
    },
    {
      "block_id": "D1:p0120",
      "type": "paragraph",
      "text": "根据现场条件，上层碳布卷轴布置在距离地面约2.9 m的高位料架上，下层碳布卷轴布置在距离地面约2.6 m的低位料架上。两卷碳布经各自张力控制、导向机构和边缘纠偏机构后，在约2.55–2.6 m高度处完成上下叠合，并进入龙门架挂载的多针工业缝纫机区域。缝纫机采用多台缝合头同步缝合方式，通过多针协同工作，在碳布运行方向形成多条平行缝合轨迹，实现上下层碳布的稳定固定。设备整体采用自动校准纠偏、自动识别张力、智能闭环控制张力，实现叠层错位误差≤0.5 mm，双层缝合总厚度≤5 mm，适配600–1000 mm不同幅宽碳布。"
    },
    {
      "block_id": "D1:p0121",
      "type": "paragraph",
      "text": "9.1.2 技术路线"
    },
    {
      "block_id": "D1:p0122",
      "type": "paragraph",
      "text": "设备总体工艺路线为："
    },
    {
      "block_id": "D1:p0123",
      "type": "paragraph",
      "text": "上层/下层碳布卷放卷 → 独立张力闭环控制 → 边缘检测与EPC纠偏 → 导向法兰轴预对中 →检测器识别位置 →对中压辊贴合 → 工业相机视觉复核 → 龙门多针同步高速缝纫 → 牵引输出 → 进入下游工序。"
    },
    {
      "block_id": "D1:p0124",
      "type": "paragraph",
      "text": "该路线的关键点在于“先稳定张力、再对齐边缘、后上下层压合、最后多针同步缝合”。由于四轴向碳布具有多方向纤维铺层，幅宽较大，材料本身柔软且容易横向窜动，因此不能直接依靠人工对齐后进入缝纫区域。必须设置独立放卷纠偏控制、边缘位置识别并自动纠偏、机械导向预定位和视觉精对齐复核，保证进入缝纫区前两层碳布已经处于稳定贴合状态。设备整体设计示意图如图1所示。"
    },
    {
      "block_id": "D1:p0126",
      "type": "paragraph",
      "text": "图1. 碳纤维布双层高速对准固定自动化缝合设计示意图"
    },
    {
      "block_id": "D1:p0127",
      "type": "paragraph",
      "text": "9.1.3 设备组成"
    },
    {
      "block_id": "D1:p0128",
      "type": "paragraph",
      "text": "整套设备由以下七个功能单元组成："
    },
    {
      "block_id": "D1:p0129",
      "type": "paragraph",
      "text": "上层碳布导向放卷单元。该单元布置在高位碳布出料口，卷轴中心高度约2.9 m，适用于长度100-300 m、幅宽600–1000 mm的四轴向碳布卷。导向放卷采用气动限位模块，配套位置传感器，实现位置预定位。料架采用铝型材或焊接钢结构，配置安全护栏、锁紧限位和卷轴快装结构。设计图如下图2所示。"
    },
    {
      "block_id": "D1:p0131",
      "type": "paragraph",
      "text": "图2碳布导向放卷单元"
    },
    {
      "block_id": "D1:p0132",
      "type": "paragraph",
      "text": "下层碳布固定单元。该单元布置在低位料架上，卷轴中心高度约2.6 m，结构与上层放卷单元一致，但其布面输出高度应与后端叠合高度相匹配。同时，下层碳布固定不动，以便于上方俯视CCD（如图3所示）依据下方碳布作为参考点进行位置对准。上下两卷碳布分别独立控制张力，避免因一层张力过大导致碳布产生拉伸变形或边缘偏移。碳布导向法兰结构如图4所示。"
    },
    {
      "block_id": "D1:p0134",
      "type": "paragraph",
      "text": "图3 拟采用的800万像素工业CCD外观尺寸图和实物图"
    },
    {
      "block_id": "D1:p0136",
      "type": "paragraph",
      "text": "图4碳布导向关键法兰"
    },
    {
      "block_id": "D1:p0137",
      "type": "paragraph",
      "text": "张力控制与储布缓冲单元。每层碳布放卷后设置摆臂式张力检测机构、张力传感器。控制系统实时采集布面张力，通过PLC调节碳布张力，并匹配流水线速度，使上下两层碳布张力、线速度保持一致。碳布运行张力采用低张力模式，初始可设为20–80 N范围，根据碳布克重、幅宽和纤维方向稳定性进行工艺调试。对于易变形碳布，应优先采用多点支撑辊和大包角导向，避免局部拉伤纤维。闭环控制张力轴如图5所示。"
    },
    {
      "block_id": "D1:p0139",
      "type": "paragraph",
      "text": "图5闭环控制张力轴"
    },
    {
      "block_id": "D1:p0140",
      "type": "paragraph",
      "text": "边缘检测与EPC纠偏单元。每层碳布分别设置超声波边缘传感器、光电边缘传感器和工业相机CCD边缘检测装置，检测左右边缘位置。通过EPC电动横移平台驱动导向辊组或放卷架进行横向微调，实现单层碳布进入叠合区前的边缘位置稳定。EPC纠偏精度控制在±0.2–0.3 mm，为后续上下层对齐留出余量。超声波边缘传感器实物与工程尺寸图如下图6所示。"
    },
    {
      "block_id": "D1:p0142",
      "type": "paragraph",
      "text": "图6超声波边缘传感器实物与工程尺寸图"
    },
    {
      "block_id": "D1:p0144",
      "type": "paragraph",
      "text": "对齐与贴合单元。上下碳布在进入缝合前，先经过导向法兰轴进行机械预对中。导向法兰轴两侧设置可调法兰限位环，适配600–1000 mm幅宽。随后通过U型导向槽、对中导向轮和宽幅平面导向板实现边缘辅助定位。最终进入上下对中压辊，压辊采用包胶辊或软质聚氨酯辊，表面硬度邵氏A 60–80，避免压伤碳纤维。压辊压力采用气缸或伺服电缸调节，既要保证两层碳布贴紧，又不能造成纤维束变形、折皱或局部压痕。对齐与贴合张力辊如下图7所示。"
    },
    {
      "block_id": "D1:p0146",
      "type": "paragraph",
      "text": "图7 对齐与贴合张力辊"
    },
    {
      "block_id": "D1:p0147",
      "type": "paragraph",
      "text": "龙门多针工业缝纫单元。缝纫区域设置在距离地面2.5–2.6 m高度，采用龙门架挂载多针工业缝纫机。缝合龙门架设计与X/Y伺服双自由度多针缝合机头设计如图8所示。龙门架横梁跨越布幅方向，内部预留约1200 mm缝合空间，满足1000 mm幅宽碳布以及边部调整空间。缝合头采用4只X/Y伺服双自由度多针缝合机头，如图8所示。缝合深度满足最大6mm厚料缝合。缝纫机采用多针、伺服驱动、轨迹数控的缝纫方式，缝线在上下层碳布之间形成稳定链式结构。多针针距可根据缝合要求设计为100 mm、120 mm、200 mm或可调式结构，配置可拆卸针位模块，方便根据工艺要求调整缝合轨迹数量。"
    },
    {
      "block_id": "D1:p0149",
      "type": "paragraph",
      "text": "图8 缝合龙门架设计与X/Y伺服双自由度多针缝合机头"
    },
    {
      "block_id": "D1:p0150",
      "type": "paragraph",
      "text": "牵引输出与线迹检测单元。缝纫完成后设置牵引辊，牵引辊由伺服电机驱动，与缝纫机主轴编码器联动，保证布面运行速度与缝纫频率匹配。后端配置检测线迹视觉装置，如出现缝合跑偏、缝合脱线、起鼓等缺陷进行报警或停机，确保缝合线迹可控。"
    },
    {
      "block_id": "D1:p0152",
      "type": "paragraph",
      "text": "9.1.4 关键机构设计"
    },
    {
      "block_id": "D1:p0153",
      "type": "paragraph",
      "text": "(1) 上下碳布对齐机构"
    },
    {
      "block_id": "D1:p0154",
      "type": "paragraph",
      "text": "上下碳布对齐采用“传感器纠偏 + 机械导向 + 视觉复核”的组合方式。设计思路和结构示意图如图9所示。单独依靠法兰轴或导向槽容易对碳布边缘产生摩擦，导致毛边、纤维束扰动或局部起皱；单独依靠视觉纠偏则响应速度较慢。因此推荐三级对齐结构。"
    },
    {
      "block_id": "D1:p0155",
      "type": "paragraph",
      "text": "第一级为EPC主动纠偏。上下两层碳布各配置边缘传感器，检测布边实时位置，并驱动横移执行机构修正偏差。该机构用于消除放卷偏摆和卷材边缘不齐造成的大尺度偏差。"
    },
    {
      "block_id": "D1:p0156",
      "type": "paragraph",
      "text": "第二级为导向法兰轴预对中。布幅两侧设置可调式法兰导向环，法兰边缘应倒圆角并采用低摩擦涂层，避免刮伤碳布。法兰间距根据实际布幅调整，比布幅宽2–4 mm，既能限制横向窜动，又不对布边形成硬挤压。"
    },
    {
      "block_id": "D1:p0157",
      "type": "paragraph",
      "text": "第三级为视觉精对齐。叠合前或压合后布面上方设置工业相机，识别上层与下层碳布边缘、标记线或纤维纹理。系统根据识别结果进行微量补偿，当检测到上下层错位超过0.5 mm时，控制系统报警并自动降低线速度，必要时暂停缝纫。"
    },
    {
      "block_id": "D1:p0159",
      "type": "paragraph",
      "text": "图9 上下碳布对齐方案设计图"
    },
    {
      "block_id": "D1:p0160",
      "type": "paragraph",
      "text": "对中压辊与贴合机构"
    },
    {
      "block_id": "D1:p0161",
      "type": "paragraph",
      "text": "对中压辊是防止缝前滑移的关键部件。上下两层碳布在缝纫前必须充分贴合，否则在针刺、压脚移动和牵引过程中容易出现相对滑移。压辊采用上下成对结构，上辊可气动升降，下辊为主动或从动支撑辊。压辊宽度应大于最大布幅，为1200 mm左右。压合压力分区可调，避免中间紧、两边松或一侧偏压。对中压辊与贴合机构设计示意图如图10所示。"
    },
    {
      "block_id": "D1:p0162",
      "type": "paragraph",
      "text": "压辊前端可设置短距离贴合平台，平台表面采用低摩擦不锈钢板、硬质阳极氧化铝板或覆PTFE板。平台两侧设置可调边缘限位块，便于换幅宽时快速定位。对于表面较松散的四轴向布，应避免强摩擦导向，优先采用辊式过渡。"
    },
    {
      "block_id": "D1:p0164",
      "type": "paragraph",
      "text": "图10 对中压辊与贴合机构设计示意图"
    },
    {
      "block_id": "D1:p0165",
      "type": "paragraph",
      "text": "(3)伺服驱动多头缝合机构"
    },
    {
      "block_id": "D1:p0166",
      "type": "paragraph",
      "text": "缝纫固定采用自锁线迹，而不采用单线链式线迹。自锁线迹由面线和底线通过缠结形成锁结，抗脱散能力强，适合后续搬运和裁切。多针结构能够一次形成多条平行缝线，提高效率并保证缝线间距一致。伺服驱动多头缝合机构设计示意图如图11所示。"
    },
    {
      "block_id": "D1:p0167",
      "type": "paragraph",
      "text": "缝纫头安装在龙门架横梁下方，缝纫机底部设置旋梭箱、伺服驱动器、针板、X/Y轴滑台和支撑台。为适应2.5–2.6 m高度作业，龙门架应具有足够刚度，防止缝纫时振动导致断针、跳线或针距不稳定。龙门架采用钢结构焊接框架或重型铝型材框架，底部配置可调地脚和横向加强梁。缝纫区域前后应设置压脚辅助压紧或连续压带，防止针刺瞬间碳布上浮。"
    },
    {
      "block_id": "D1:p0168",
      "type": "paragraph",
      "text": "缝纫参数初始设置为：缝纫速度100–500针/min，针距10–30 mm，针号根据缝线和碳布厚度选择，压脚压力低压可调，底线张力和面线张力分别独立调节。缝线材料可选芳纶、PI、PBO等耐高温加捻细线，后续涉及树脂浸渍和固化，需对纱线进行表面改性、确保与树脂体系相容。"
    },
    {
      "block_id": "D1:p0170",
      "type": "paragraph",
      "text": "图11 伺服驱动多头缝合机构设计示意图"
    },
    {
      "block_id": "D1:p0171",
      "type": "paragraph",
      "text": "9.1.5 自动化与智能化控制方案"
    },
    {
      "block_id": "D1:p0172",
      "type": "paragraph",
      "text": "整机采用PLC + 运动控制器 + HMI触摸屏的控制架构。输入端包括工业相机、边缘传感器、张力传感器、编码器、断线检测器、断针检测器、料卷平整检测器和安全光栅。输出端控制放卷伺服、EPC横移执行器、牵引辊伺服、压辊气缸、缝纫机主轴、龙门升降或横移机构。整体控制方案路线如图12所示。"
    },
    {
      "block_id": "D1:p0173",
      "type": "paragraph",
      "text": "系统具备以下智能功能："
    },
    {
      "block_id": "D1:p0174",
      "type": "paragraph",
      "text": "(1) 自动换幅宽。操作员在HMI输入碳布幅宽600–1000 mm，系统自动调整导向法兰轴位置、EPC目标边缘位置和视觉检测区域。"
    },
    {
      "block_id": "D1:p0175",
      "type": "paragraph",
      "text": "(2) 张力闭环控制。系统实时监控上下两层碳布张力，使两层张力差保持在设定范围内，避免一层被拉紧、一层松弛导致叠层错位。"
    },
    {
      "block_id": "D1:p0176",
      "type": "paragraph",
      "text": "(3) 视觉对齐报警。相机检测上下层边缘偏差，超过0.5 mm时自动报警；超过设定极限时停机，防止产生批量不合格材料。"
    },
    {
      "block_id": "D1:p0177",
      "type": "paragraph",
      "text": "(4) 缝纫同步控制。牵引速度、缝纫针频和针距由编码器统一协调，保证连续运行时针距稳定。"
    },
    {
      "block_id": "D1:p0178",
      "type": "paragraph",
      "text": "(5) 工艺数据追溯。系统记录卷号、布幅、张力、线速度、针距、缝纫轨迹数量、报警信息和停机原因，为后续质量分析提供依据。"
    },
    {
      "block_id": "D1:p0180",
      "type": "paragraph",
      "text": "图12 自动化与智能化控制方案路线图"
    },
    {
      "block_id": "D1:p0181",
      "type": "paragraph",
      "text": "9.1.6 推荐工艺步骤"
    },
    {
      "block_id": "D1:p0182",
      "type": "paragraph",
      "text": "设备开机后，首先确认上、下卷轴安装方向一致，布面正反面符合叠层要求。将上层碳布从高位放卷架牵引至上层导向辊组，下层碳布从低位放卷架牵引至下层导向辊组。随后将两层碳布分别穿过张力检测辊、EPC纠偏辊、导向法兰轴和V型导向槽。"
    },
    {
      "block_id": "D1:p0183",
      "type": "paragraph",
      "text": "完成穿布后，在HMI上输入布幅、目标张力、目标线速度、缝纫针距、缝线数量和允许错位误差。启动低速点动模式，使两层碳布缓慢进入对中压辊。操作员观察叠层边缘状态，确认无折皱、无翻边、无纤维束明显偏移后，压下对中压辊，使上下层贴合。"
    },
    {
      "block_id": "D1:p0184",
      "type": "paragraph",
      "text": "随后启动视觉检测系统，系统自动识别上下层边缘或标记线。如果错位在允许范围内，则进入缝纫准备状态；如果错位超差，EPC系统自动进行横向微调。待对齐稳定后，启动龙门多针缝纫机，先以低速试缝1–2 m，检查线迹、底线锁结、针孔状态和布面变形情况。确认合格后逐步提高线速度，进入连续生产。"
    },
    {
      "block_id": "D1:p0185",
      "type": "paragraph",
      "text": "生产过程中，牵引辊负责稳定输出，缝纫机同步完成多条平行轨迹缝合。若出现断线、断针、张力异常、错位超差或料卷即将用尽，系统自动报警并停机。缝合完成后，可根据需要进入定长裁切工位，或直接低张力收卷。"
    },
    {
      "block_id": "D1:p0186",
      "type": "paragraph",
      "text": "9.1.7 主要技术指标"
    },
    {
      "block_id": "D1:p0187",
      "type": "paragraph",
      "text": "设备设计指标如下："
    },
    {
      "block_id": "D1:p0188",
      "type": "paragraph",
      "text": "叠层材料：四轴向碳纤维布，双层叠合；\n单卷长度：约300 m；\n适配幅宽：600–1000 mm；\n缝合高度：距离地面2.5–2.6 m；\n上层卷轴高度：约2.9 m；\n下层卷轴高度：约2.6 m；\n缝合空间：1500~2000 mm；\n双层总厚度：≤6 mm；\n叠层错位误差：≤0.5 mm；\n缝纫方式：多针自锁式线迹；\n缝合轨迹：多条平行线，可按幅宽调整；\n运行方式：连续牵引、自动纠偏、自动检测、自动报警；\n控制方式：PLC + 伺服 + EPC + 视觉检测 + HMI（总线控制）。"
    },
    {
      "block_id": "D1:p0189",
      "type": "paragraph",
      "text": "9.1.8 设备和人员安全注意事项"
    },
    {
      "block_id": "D1:p0190",
      "type": "paragraph",
      "text": "碳纤维布属于柔性、易损伤材料，设备设计中应避免硬边刮擦、局部高压和小半径急转弯。所有接触碳布的导向辊、法兰、平台边缘均应倒角抛光，必要时采用陶瓷涂层、硬质阳极氧化或PTFE低摩擦表面。压辊压力应通过试验确定，原则是“能贴合、不压伤”。所有电器单元做到防碳纤维粉尘飞入引起短路风险，防爆等级达到国标GB 12476ⅢC等级。"
    },
    {
      "block_id": "D1:p0191",
      "type": "paragraph",
      "text": "多针缝纫区域监控跳线、断线、断针和布面起皱问题。设置可调压脚、针板支撑、张力监测和断线检测。对于不同克重和不同编织结构的四轴向布，需要建立缝纫参数数据库，包括针距、针号、线材、面线张力、底线张力、压脚压力和运行速度。"
    },
    {
      "block_id": "D1:p0192",
      "type": "paragraph",
      "text": "设计人员闯入报警逻辑单元，确保工作中人员安全。"
    },
    {
      "block_id": "D1:p0193",
      "type": "paragraph",
      "text": "9.1.9 方案特点与创新点"
    },
    {
      "block_id": "D1:p0194",
      "type": "paragraph",
      "text": "本方案将传统人工对齐缝合升级为连续化自动生产线。其优势在于：上下两卷碳布可独立放卷并闭环张力控制；通过EPC纠偏、导向法兰轴、U型导向槽和视觉复核实现多级对齐；通过对中压辊实现缝前贴合，降低缝纫过程层间滑移；通过龙门多针旋梭锁式缝纫实现多条平行轨迹一次成型；通过PLC、伺服、传感器和HMI实现工艺参数化、数据可追溯和异常自动报警。整体设备适合碳纤维预制体制备、复合材料铺层前处理、双层碳布定位固定及连续化柔性材料加工等应用场景。"
    },
    {
      "block_id": "D1:p0223",
      "type": "paragraph",
      "text": "9.2 碳纤维布自动拼接缝合技术与装备（数控V型自动缝合设备）"
    },
    {
      "block_id": "D1:p0224",
      "type": "paragraph",
      "text": "9.2.1技术目标"
    },
    {
      "block_id": "D1:p0225",
      "type": "paragraph",
      "text": "传统的接布方式往往依赖于人工操作，难以保证接缝的精度和稳定性，且容易出现布料错位、接缝强度不均等问题。为了提高生产效率，确保产品质量，开发一套自动化的接布系统，使四轴向碳布的接布过程更加精确、高效和稳定。本技术方案提出了基于V型槽根据设计程序，自动轨迹缝合的碳纤维四轴向布接布自动化技术方案，提升整体生产线的自动化水平。碳纤维布自动拼接缝合技术设计整体方案如图13所示。"
    },
    {
      "block_id": "D1:p0227",
      "type": "paragraph",
      "text": "图13 碳纤维布自动拼接缝合技术设计整体方案图"
    },
    {
      "block_id": "D1:p0228",
      "type": "paragraph",
      "text": "9.2.2自动拼接缝合装备工艺流程"
    },
    {
      "block_id": "D1:p0229",
      "type": "paragraph",
      "text": "碳纤维布自动拼接缝合技术工艺流程如图14所示。"
    },
    {
      "block_id": "D1:p0230",
      "type": "paragraph",
      "text": "碳布展平工装：通过气动展平工装，自动展平并压紧碳布，并通过气动压力调节展平压力，确保拼接稳定，避免因布料松弛或过紧影响后续工艺。"
    },
    {
      "block_id": "D1:p0231",
      "type": "paragraph",
      "text": "接布准备：在接布工作台上，完成V型布料的对接。系统通过自动识别接布位置，并进行自动调整，确保接缝位置准确。"
    },
    {
      "block_id": "D1:p0232",
      "type": "paragraph",
      "text": "大跨距摆动试缝合：通过5-15mm大跨距摆动式缝合，确保缝合线牢固握持接缝，防止脱线。"
    },
    {
      "block_id": "D1:p0233",
      "type": "paragraph",
      "text": "缝合轨迹控制：使用X/Y伺服控制压紧碳布运动轨迹，对接缝进行协同步缝合，确保接缝的牢固性与线迹对准接缝。"
    },
    {
      "block_id": "D1:p0234",
      "type": "paragraph",
      "text": "后续传输与拉挤：完成接布后，碳布进入传输带，传输至下游拉挤模具进行成型加工。"
    },
    {
      "block_id": "D1:p0236",
      "type": "paragraph",
      "text": "图14 碳纤维布自动拼接缝合技术工艺流程图"
    },
    {
      "block_id": "D1:p0238",
      "type": "paragraph",
      "text": "9.2.3系统组成与功能设计"
    },
    {
      "block_id": "D1:p0239",
      "type": "paragraph",
      "text": "碳纤维布自动拼接缝合设备布局如图13所示。"
    },
    {
      "block_id": "D1:p0241",
      "type": "paragraph",
      "text": "图14. 碳纤维布自动拼接缝合设备布局图"
    },
    {
      "block_id": "D1:p0242",
      "type": "paragraph",
      "text": "碳布拉布机构"
    },
    {
      "block_id": "D1:p0243",
      "type": "paragraph",
      "text": "碳布拉布机构是整个自动化接布过程中的第一步，主要任务是确保碳布从上游料架平稳拉出，并保持适当的张力。系统通过伺服电机和张力传感器精确控制放卷速度和张力，避免布料出现松弛或断裂现象。为适应不同规格的碳布，放卷架设计为可调结构，允许根据布料的宽度和卷径调整。"
    },
    {
      "block_id": "D1:p0244",
      "type": "paragraph",
      "text": "该系统的高度设定为800 mm，方便人工监测和维修。拟采用磁粉制动器和伺服电机相结合的控制系统，确保了布料在放卷过程中的张力稳定，避免布料打结或产生不规则变形。"
    },
    {
      "block_id": "D1:p0246",
      "type": "paragraph",
      "text": "图15 拉布机构设计图"
    },
    {
      "block_id": "D1:p0247",
      "type": "paragraph",
      "text": "(2) 接布工作台"
    },
    {
      "block_id": "D1:p0248",
      "type": "paragraph",
      "text": "接布工作台设计为可调节高度的结构，能够根据不同的生产需求进行灵活调整。该工作台集成了气动夹具、激光定位系统和传感器等设备，能够自动完成上下游预留切口的碳布快速对接。在接布过程中，系统自动检测布料的边缘位置，并进行精准对齐。"
    },
    {
      "block_id": "D1:p0249",
      "type": "paragraph",
      "text": "接布工作台，一方面用于有效固定碳布，另一方面能够确保接缝处的精确对齐，避免因操作失误导致布料错位。通过先进的激光定位系统，工作台能够实时监控接布位置，并自动调整布料，使新旧布料对接位置一致。该工作台的高度设置为800mm，方便人工操作，同时兼顾了自动化作业的效率和准确性。"
    },
    {
      "block_id": "D1:p0250",
      "type": "paragraph",
      "text": "X/Y运动模组"
    },
    {
      "block_id": "D1:p0251",
      "type": "paragraph",
      "text": "带V型切割槽的碳布通过牵引机构拉入X/Y运动模组，其功能是实现XY平面内缝合轨迹的精准控制，配运动控制卡驱动X轴和Y轴伺服电机，确保接缝处对齐，并位置反馈给上位机。该装置采用高精度绝对值编码器伺服电机驱动，能够根据设定的角度和轨迹进行精确运动，运动重复精度±0.05mm。X轴最大往复行程1100 mm，Y轴最大往复行程580 mm。伺服电机额定转速300rpm，额定扭矩0.64 N·m。"
    },
    {
      "block_id": "D1:p0252",
      "type": "paragraph",
      "text": "V型缝合装置"
    },
    {
      "block_id": "D1:p0253",
      "type": "paragraph",
      "text": "V型缝合装置是接布环节中的关键设备，通过气动张紧工装压紧碳布，单机针同步缝合方式对接缝进行摆动缝合，摆动跨距5-15mm。该装置通过伺服电机驱动，最大缝合深度6mm，确保碳布扎透，三维设计结构如图16所示。缝合装置可根据布料的类型和厚度调整缝合参数，包括针距、缝合速度、线张力等，以保证接缝处的牢固性和稳定性。最大针频800针/min，缝合精度±0.3mm，针脚最大提升高度20mm。"
    },
    {
      "block_id": "D1:p0256",
      "type": "paragraph",
      "text": "图16 V型缝合装置设计图、前期打样测试实物图（2025年9月实测）与缝合区域示意图"
    },
    {
      "block_id": "D1:p0257",
      "type": "paragraph",
      "text": "视觉检测与控制"
    },
    {
      "block_id": "D1:p0258",
      "type": "paragraph",
      "text": "质量检测系统是整个接布过程中的核心组成部分，实时监控接布环节中的各项质量指标。该系统集成了视觉检测设备、张力传感器、位置传感器等，能够监控布料的接缝位置、张力、缝合质量等关键参数。"
    },
    {
      "block_id": "D1:p0259",
      "type": "paragraph",
      "text": "视觉检测设备通过高清工业相机进行对接缝处的实时监控，采用图像处理技术对接缝的平整度和位置进行检测。发现偏差，系统将立即发出报警信号，并启动自动调整功能。张力传感器实时监控布料的张力变化，确保布料在传输过程中始终处于稳定状态。此外，系统还具备远程监控与故障诊断功能，操作人员可以通过PLC和HMI界面查看设备的实时运行状态，并在出现故障时进行快速排查和处理。"
    },
    {
      "block_id": "D1:p0260",
      "type": "paragraph",
      "text": "运输系统"
    },
    {
      "block_id": "D1:p0261",
      "type": "paragraph",
      "text": "运输系统设计为高速、低摩擦的传输带结构，配备伺服电机驱动，确保布料的稳定性和精度。运输系统通过自动张力控制装置，保证布料在传输过程中不会因张力过大或过小而出现扭曲或松弛现象。"
    },
    {
      "block_id": "D1:p0262",
      "type": "paragraph",
      "text": "运输系统与拉挤模具之间通过同步控制系统连接，确保布料在进入拉挤模具之前能够稳定传输。系统能够根据拉挤模具的要求，自动调节布料的输入速度和拉伸比，确保接布后的布料能够顺利进入拉挤模具并完成成型。"
    },
    {
      "block_id": "D1:p0263",
      "type": "paragraph",
      "text": "9.2.4技术要求与性能指标"
    },
    {
      "block_id": "D1:p0264",
      "type": "paragraph",
      "text": "接布精度：接缝精度要求达到±1 mm，接布过程中应避免布料错位和重叠。"
    },
    {
      "block_id": "D1:p0265",
      "type": "paragraph",
      "text": "缝和精度：V型切割装置的切割精度要求达到±0.3 mm，确保接缝整齐、无纤维松散。"
    },
    {
      "block_id": "D1:p0266",
      "type": "paragraph",
      "text": "缝合强度：缝合的接缝强度应达到拉挤成型后的力学性能要求，缝合处的拉力强度应达到原布料的70%以上。"
    },
    {
      "block_id": "D1:p0267",
      "type": "paragraph",
      "text": "自动化程度：系统应具备高度自动化，能够自动完成接布、切割、缝合、张力控制等任务，减少人工干预，提高生产效率。"
    },
    {
      "block_id": "D1:p0268",
      "type": "paragraph",
      "text": "稳定性与可靠性：系统运行过程中应保持稳定性，避免由于设备故障或参数波动导致的生产中断或质量问题。"
    },
    {
      "block_id": "D1:p0269",
      "type": "paragraph",
      "text": "9.2.5设备组成及技术参数"
    },
    {
      "block_id": "D1:p0270",
      "type": "paragraph",
      "text": "缝合范围：适应宽度600-1000 mm的四轴向碳布，采用伺服电机控制张力，确保布料稳定放卷。"
    },
    {
      "block_id": "D1:p0271",
      "type": "paragraph",
      "text": "接布工作台：高度可调，适应不同规格的布料接入，配备气动夹具和激光定位系统，确保接布精度。"
    },
    {
      "block_id": "D1:p0272",
      "type": "paragraph",
      "text": "X/Y运动模组：采用伺服电机驱动和运动控制卡驱动的平面运动模组，重运动重复精度±0.05mm。X轴最大往复行程1100 mm，Y轴最大往复行程580 mm。伺服电机额定转速300rpm，额定扭矩0.64 N·m。。"
    },
    {
      "block_id": "D1:p0273",
      "type": "paragraph",
      "text": "V型缝合装置：摆动跨距5-15mm。该装置通过伺服电机驱动，最大缝合深度6mm，确保碳布扎透。缝合装置可根据布料的类型和厚度调整缝合参数，包括针距、缝合速度、线张力等，以保证接缝处的牢固性和稳定性。最大针频800针/min，缝合精度±0.3mm，针脚最大提升高度20mm，缝合强度达到原布料70%以上。"
    },
    {
      "block_id": "D1:p0274",
      "type": "paragraph",
      "text": "质量检测与控制系统：实时监控接布质量，检测参数包括张力、接缝位置、缝合质量等。"
    },
    {
      "block_id": "D1:p0275",
      "type": "paragraph",
      "text": "运输系统：高速传输带系统，自动张力控制，确保布料稳定传输至拉挤模具。"
    },
    {
      "block_id": "D1:p0276",
      "type": "paragraph",
      "text": "9.2.6设备安全和人身安全配置"
    },
    {
      "block_id": "D1:p0277",
      "type": "paragraph",
      "text": "设备安全：碳纤维布属于柔性、易损伤材料，设备设计中应避免硬边刮擦、局部高压和小半径急转弯。所有接触碳布的导向辊、法兰、平台边缘均应倒角抛光，必要时采用陶瓷涂层、硬质阳极氧化或PTFE低摩擦表面。压辊压力应通过试验确定，原则是“能贴合、不压伤”。所有电器单元做到防碳纤维粉尘飞入引起短路风险，防爆等级达到国标GB 12476ⅢC等级。监控跳线、断线、断针和布面起皱问题。设置可调压脚、针板支撑、张力监测和断线检测。对于不同克重和不同编织结构的四轴向布，需要建立缝纫参数数据库，包括针距、针号、线材、面线张力、底线张力、压脚压力和运行速度。"
    },
    {
      "block_id": "D1:p0278",
      "type": "paragraph",
      "text": "人员安全：设计人员闯入报警逻辑单元，确保工作中人员安全。"
    },
    {
      "block_id": "D1:p0285",
      "type": "paragraph",
      "text": "9.3 J型梁拉挤多工位三维高集成度立体全自动柔性缝合技术与装备"
    },
    {
      "block_id": "D1:p0286",
      "type": "paragraph",
      "text": "9.3.1设计目的"
    },
    {
      "block_id": "D1:p0287",
      "type": "paragraph",
      "text": "通过3D无底线缝合技术将碳纤维四轴向布在J型模具R角处进行固定缝合，避免空隙缺陷。适合，长度为300米，经过特定设计的拉挤模具。在位置1、2和3的拐角处需进行精确缝合（如图17所示），确保碳纤维布料在复杂区域的平稳过渡。为了实现这一目标，我们设计了微型缝合头（无底线），搭配一台6轴机械臂夹持缝合头进行柔性自动化缝合，从而提升生产效率，保证每个拐角处的缝合质量和可靠性。"
    },
    {
      "block_id": "D1:p0289",
      "type": "paragraph",
      "text": "图17 多层碳布J型梁结构缝合位置示意图"
    },
    {
      "block_id": "D1:p0290",
      "type": "paragraph",
      "text": "9.3.2 总体技术路线"
    },
    {
      "block_id": "D1:p0291",
      "type": "paragraph",
      "text": "本技术路线旨在通过定制化的柔性无底线自锁式缝合设备与自动化控制系统，完成碳纤维布在拉挤模具拐角处的缝合工作。根据模具设计和碳纤维布的特性，方案将设计小型无底线缝合头进行固定缝合（能塞入拉挤模具空隙中），结合6轴机械臂实现缝合过程的自动化操作，以应对拐角处复杂的缝合需求。整体设计安装三视图如图18所示。"
    },
    {
      "block_id": "D1:p0293",
      "type": "paragraph",
      "text": "图18 J型梁拉挤多工位三维高集成度立体全自动柔性缝合技术与装备"
    },
    {
      "block_id": "D1:p0295",
      "type": "paragraph",
      "text": "缝合系统组成"
    },
    {
      "block_id": "D1:p0296",
      "type": "paragraph",
      "text": "整个缝合系统将分为以下几个部分："
    },
    {
      "block_id": "D1:p0297",
      "type": "paragraph",
      "text": "a小型无底线自锁式缝合头：用于在拐角处进行布料的缝合。拐角1和拐角2处将使用固定缝合头，拐角3处则采用6轴机械臂夹持缝合头进行缝合操作。小型无底线自锁式缝合头的设计结构如下图20所示，含尺寸工程三视图如图21所示。"
    },
    {
      "block_id": "D1:p0299",
      "type": "paragraph",
      "text": "图20 小型无底线自锁式缝合头三维外形图"
    },
    {
      "block_id": "D1:p0301",
      "type": "paragraph",
      "text": "图21 小型无底线自锁式缝合头设计工程图"
    },
    {
      "block_id": "D1:p0302",
      "type": "paragraph",
      "text": "b缝合夹持工装：用于支撑碳纤维布料，确保布料在缝合过程中保持稳定和固定。"
    },
    {
      "block_id": "D1:p0303",
      "type": "paragraph",
      "text": "c机械臂与缝合头自动化系统：6轴机械臂通过法兰连接小型无底线缝合头，在复杂拐角位置执行自动化缝合。通过运动控制器进行编程或采用示教操作，获取最佳缝合位置坐标，在多个拐角处进行精准缝合。小型无底线自锁式缝合头通过6轴协作机械臂设计装配方案如图21所示。"
    },
    {
      "block_id": "D1:p0308",
      "type": "paragraph",
      "text": "图21 小型无底线自锁式缝合头通过6轴协作机械臂设计装配方案图"
    },
    {
      "block_id": "D1:p0310",
      "type": "paragraph",
      "text": "d张力控制系统：通过实时监控缝合纱线的张力，确保缝合头在缝合过程中的稳定性，避免因张力不均而导致布料变形或脱线。"
    },
    {
      "block_id": "D1:p0311",
      "type": "paragraph",
      "text": "d自动化控制系统：上位机采用PLC与运动控制器，实时监控整个缝合过程的工作状态，并在缝合过程中进行必要的调整。操作界面可以显示实时工艺数据，便于操作员进行监控与管理。"
    },
    {
      "block_id": "D1:p0312",
      "type": "paragraph",
      "text": "缝合头设计"
    },
    {
      "block_id": "D1:p0313",
      "type": "paragraph",
      "text": "对于模具中的拐角处，传统的大型缝合头不适用于复杂的拐角位置，因此需设计小型无底线缝合头进行R角缝合操作。该缝合头的特点包括："
    },
    {
      "block_id": "D1:p0314",
      "type": "paragraph",
      "text": "小型化设计：与传统的缝合头相比，小型缝合头能够在狭小的空间内精确操作，尤其适用于模具中的R角区域。"
    },
    {
      "block_id": "D1:p0315",
      "type": "paragraph",
      "text": "高精度缝合：该缝合头能够实现高精度的缝合，设计缝合误差±0.3mm确保每针缝合张力均匀，防止因缝合张力不一致导致碳纤维布的扭曲变形。"
    },
    {
      "block_id": "D1:p0316",
      "type": "paragraph",
      "text": "可调缝合间距：根据不同的需求，可以调整缝合头的针距、线张力和缝合速度，确保接缝的质量。"
    },
    {
      "block_id": "D1:p0317",
      "type": "paragraph",
      "text": "(3)缝合工艺与过程"
    },
    {
      "block_id": "D1:p0318",
      "type": "paragraph",
      "text": "本方案中，缝合工艺将分为以下几个主要步骤："
    },
    {
      "block_id": "D1:p0319",
      "type": "paragraph",
      "text": "a布料的准备与放置：在缝合前，碳纤维布料将通过传输系统从上游碳布料架引导至接布位置，避免布料在传输过程中产生松弛或拉伸。"
    },
    {
      "block_id": "D1:p0320",
      "type": "paragraph",
      "text": "b拐角处的缝合准备：在模具的拐角位置，使用自动定位系统进行精确对接。对于拐角1和拐角2，使用固定缝合头进行缝合。缝合头通过大扭矩结合减速机对设计位置坐标进行精确缝合操作，并根据布料厚度，设置针深往复行程。"
    },
    {
      "block_id": "D1:p0321",
      "type": "paragraph",
      "text": "c拐角3的复杂缝合操作：由于拐角3位置的复杂性，采用6轴机械臂夹持缝合头进行操作。机械臂将通过预编程的运动轨迹，在该位置进行精确缝合。6轴机械臂能够实现高度的自由度，灵活应对复杂的缝合任务。"
    },
    {
      "block_id": "D1:p0322",
      "type": "paragraph",
      "text": "d缝合过程中的实时监控与调整：在整个缝合过程中，自动化控制系统将实时监控缝合过程的各项数据，如布料张力、缝合头位置、缝合速度等。一旦发现异常，系统会自动进行调整，保证每个接缝位置的缝合质量。"
    },
    {
      "block_id": "D1:p0323",
      "type": "paragraph",
      "text": "e后续质量检测与修正：缝合完成后，通过视觉检测系统对接缝进行检查，确保接缝处的质量符合标准。检测系统能够识别接缝处的缺陷，如针脚不均匀、布料错位等进行预警。"
    },
    {
      "block_id": "D1:p0324",
      "type": "paragraph",
      "text": "(4) 机械臂与缝合头的协同工作"
    },
    {
      "block_id": "D1:p0325",
      "type": "paragraph",
      "text": "在拐角3处的缝合任务中，6轴机械臂与缝合头的协同工作是关键。6轴机械臂能够根据预设的程序和传感器反馈数据，精确控制缝合头的运动轨迹，完成缝合任务。"
    },
    {
      "block_id": "D1:p0326",
      "type": "paragraph",
      "text": "机械臂的运动控制：6轴机械臂采用高精度伺服电机进行驱动，上位机PLC采用总线通信，确保信号传输和反馈及时。6轴机械臂往复定位精度±0.1mm。机械臂的运动范围和精度根据缝合要求进行编程，确保缝合头能够精确到达指定位置。"
    },
    {
      "block_id": "D1:p0327",
      "type": "paragraph",
      "text": "缝合头的操作：缝合头通过夹具与机械臂连接，并通过精密控制系统调节缝合头的高度、角度和方向。缝合头的工作状态由上位机PLC控制（与6轴机械臂共用一个），实时调整缝合头的速度和进给量。"
    },
    {
      "block_id": "D1:p0328",
      "type": "paragraph",
      "text": "自动化控制系统"
    },
    {
      "block_id": "D1:p0329",
      "type": "paragraph",
      "text": "自动化控制系统是整个缝合过程的“大脑”，负责协调各个环节的工作。系统主要由以下几个部分组成："
    },
    {
      "block_id": "D1:p0330",
      "type": "paragraph",
      "text": "上位机PLC控制器：6通道PLC控制器用于实时监控缝合过程中的各项数据，并对各个设备进行协调操作。操作员可以通过HMI触摸屏界面，设定和调整生产参数，如缝合速度、针距、张力等。"
    },
    {
      "block_id": "D1:p0331",
      "type": "paragraph",
      "text": "运动控制系统：运动控制系统用于控制6轴机械臂和缝合头的运动轨迹，确保缝合头在复杂的拐角处进行精准的缝合操作。"
    },
    {
      "block_id": "D1:p0332",
      "type": "paragraph",
      "text": "传感器与反馈系统：系统采用总线控制，提高信号传输速度和稳定性。传感器系统实时监控布料的张力、位置、速度等数据，并将反馈信息传递给控制系统，确保缝合过程的顺利进行。"
    },
    {
      "block_id": "D1:p0333",
      "type": "paragraph",
      "text": "9.3.3技术要求与性能指标"
    },
    {
      "block_id": "D1:p0334",
      "type": "paragraph",
      "text": "接缝精度要求：缝合的接缝位置误差应控制在±0.5 mm以内，保证缝合处的对接精度。"
    },
    {
      "block_id": "D1:p0335",
      "type": "paragraph",
      "text": "缝合针密：缝合处的针密可控，5~15针/cm，确保缝合部分的均匀平整。"
    },
    {
      "block_id": "D1:p0336",
      "type": "paragraph",
      "text": "张力控制要求：布料的张力应保持均匀，张力波动应控制在±5 N以内，以防止布料的变形或损伤。"
    },
    {
      "block_id": "D1:p0337",
      "type": "paragraph",
      "text": "针频：缝合针频无极调速，最大针频10Hz。"
    },
    {
      "block_id": "D1:p0338",
      "type": "paragraph",
      "text": "压脚抬升高度：最大压脚抬升高度：30mm，确保厚料全缝透。"
    },
    {
      "block_id": "D1:p0339",
      "type": "paragraph",
      "text": "自动化程度：系统的自动化程度应达到90%以上，能够自动完成布料的接入、缝合和质量检测等任务，减少人工操作的干预。"
    },
    {
      "block_id": "D1:p0340",
      "type": "paragraph",
      "text": "缝合速度要求：缝合速度应根据不同的布料和接缝要求调整，一般缝合速度应控制在300-600 针/min之间。"
    },
    {
      "block_id": "D1:p0341",
      "type": "paragraph",
      "text": "9.3.4实施步骤与技术参数"
    },
    {
      "block_id": "D1:p0342",
      "type": "paragraph",
      "text": "布料准备与放置：首先将缝合纱线引入小型无底线缝合头，确保缝合线的张力稳定，避免布料松弛或打结。"
    },
    {
      "block_id": "D1:p0343",
      "type": "paragraph",
      "text": "缝合头的准备与定位：根据接缝位置，使用自动定位系统对缝合头进行精准定位，并确保每个接缝处的精度。"
    },
    {
      "block_id": "D1:p0344",
      "type": "paragraph",
      "text": "缝合过程：设计小型缝合头和6轴机械臂进行拐角处的缝合操作，确保接缝处的精度和强度。"
    },
    {
      "block_id": "D1:p0345",
      "type": "paragraph",
      "text": "质量检测与修正：通过视觉检测系统对缝合后的接缝进行质量检查，发现问题后进行自动修正。"
    },
    {
      "block_id": "D1:p0346",
      "type": "paragraph",
      "text": "后续处理：缝合完成后，布料继续传输至拉挤模具进行成型加工。"
    },
    {
      "block_id": "D1:p0347",
      "type": "paragraph",
      "text": "外形尺寸：240×100×65mm；"
    },
    {
      "block_id": "D1:p0348",
      "type": "paragraph",
      "text": "重量：~2.5kg；"
    },
    {
      "block_id": "D1:p0349",
      "type": "paragraph",
      "text": "功率：200W；"
    },
    {
      "block_id": "D1:p0350",
      "type": "paragraph",
      "text": "保护功能：过压、过流、堵转保护；"
    },
    {
      "block_id": "D1:p0351",
      "type": "paragraph",
      "text": "最高针频：10Hz（600 针/min）；"
    },
    {
      "block_id": "D1:p0352",
      "type": "paragraph",
      "text": "最大缝合深度：30 mm；"
    },
    {
      "block_id": "D1:p0353",
      "type": "paragraph",
      "text": "9.3.5设备安全和人身安全配置"
    },
    {
      "block_id": "D1:p0354",
      "type": "paragraph",
      "text": "设备安全：碳纤维布属于柔性、易损伤材料，设备设计中应避免硬边刮擦、局部高压和小半径急转弯。所有接触碳布的导向辊、法兰、平台边缘均应倒角抛光，必要时采用陶瓷涂层、硬质阳极氧化或PTFE低摩擦表面。所有电器单元做到防碳纤维粉尘飞入引起短路风险，防爆等级达到国标GB 12476ⅢC等级。监控跳线、断线、断针和布面起皱问题。设置可调压脚、针板支撑、张力监测和断线检测。对于不同克重和不同编织结构的四轴向布，需要建立缝纫参数数据库，包括针距、针号、线材、面线张力、底线张力、压脚压力和运行速度。"
    },
    {
      "block_id": "D1:p0355",
      "type": "paragraph",
      "text": "人员安全：设计人员闯入报警逻辑单元，确保工作中人员安全。"
    }
  ]
}
