Repository: zhouxingrui00-create/Carbon-Fiber-stitch-agent-of-Michael-Wu

# CF-Stitch Agent

碳纤维预制体缝合工艺研发助手。当前交付为 **阶段 4：实验计划、关联记录与 CSV/Excel 导入**。

本项目现位于 `C:\Users\22846\Desktop\碳纤维复合材料缝合技术\Agent`。同级 `CF-Stitch Agent 开发交接包` 保留需求、开发口令和资料档案；后续开发、启动与数据库均以本目录为准。本目录的 `spec`、`sources`、`prompts` 和项目约束为独立副本，应用无需读取交接包目录。

无真实实验数据、无 API Key 时，可以读取两份本地 DOCX 的正文与表格、检索原文、审查 33 条参数声明和六项待确认问题、独立记录人工确认限制、建立研发任务草案，并进行有假设和来源的几何计算与设备限制审查。现在还可保存 D2 七组待实验计划、下载空白模板、预览并导入本地实验记录。不会预填真实实验、测量、人工确认设备或已训练模型。

任务草案不代表已通过工艺审查或获准上机。模型预测和约束优化均未实现，不提供训练成绩或最优工艺。

## 启动

本机已建立独立 `.venv`。在本目录双击 `start.bat`，然后打开 **http://127.0.0.1:8502**。启动器保持运行，结束时可在该窗口按 Ctrl+C。

PowerShell 等效命令：

```powershell
Set-Location 'C:\Users\22846\Desktop\碳纤维复合材料缝合技术\Agent'
& '.\.venv\Scripts\python.exe' -X utf8 scripts/launch.py
```

只检查独立解释器、依赖和端口，不启动服务：

```powershell
& '.\.venv\Scripts\python.exe' -X utf8 scripts/launch.py --check
```

默认仅监听 `127.0.0.1:8502`，关闭 Streamlit 使用统计和自动打开浏览器。端口占用时启动器返回错误，不杀进程、不改系统代理、不修改其他项目。若自行选择了另一个空闲端口，可仅在当前 PowerShell 中设置：

```powershell
$env:CF_STITCH_PORT = '8503'
& '.\.venv\Scripts\python.exe' -X utf8 scripts/launch.py
```

请使用上述启动器或 `start.bat`。本机浏览器验收发现首次表格依赖导入可能与服务线程启动互相等待，启动器现在先在主线程加载已有的 NumPy/Pandas/PyArrow，再启动 Streamlit。直接绕过启动器运行 `python -m streamlit` 不包含此修补。

应用不自动读取 `.env`，也不读取 API 密钥；`.env.example` 说明目前支持的环境变量。`CF_STITCH_DATA_DIR` 可改为本项目 `data` 或 `artifacts` 下的子目录，不允许指向其他项目、来源文件或规格目录。

## 独立环境与依赖

实测环境：Windows、Python **3.12.14**、Streamlit **1.64.0**、Pydantic **2.13.5**、PyYAML **6.0.3**、pytest **9.1.1**。SQLite 使用 Python 标准库。scikit-learn 在阶段 5 实施模型时再引入，本阶段没有数值模型。

已有 `.venv` 不需要重新安装。迁移到新目录或重新建环境时，使用 Python 3.12；本机解释器可用以下路径：

```powershell
& 'C:\Users\22846\.cache\codex-runtimes\codex-primary-runtime\dependencies\python\python.exe' -m venv .venv
& '.\.venv\Scripts\python.exe' -m pip install -r requirements-lock.txt
& '.\.venv\Scripts\python.exe' -m pip check
```

安装需要获取软件依赖；应用运行无需联网。`requirements.txt` 固定直接依赖，`requirements-lock.txt` 记录此次完整解析版本（含测试依赖）。`.venv` 不继承系统 site-packages，也不使用焊接项目环境。不要复制虚拟环境到其他位置后直接使用，应在新位置重新创建。

## 可用界面

| 入口 | 阶段 4 实际能力 |
|---|---|
| 任务工作台 | 录入材料与构型、机制、路径、平台、候选参数、研究目标；保存草案并查看本地记录 |
| 资料参数 | 参数词典、离线证据检索、来源版本及精确定位、六项待确认、独立人工确认记录 |
| 三场景与审查 | V形/J型梁/双层固定参数卡、条件化计算、已有任务的参数与人工设备限制审查 |
| 实验设计 | 保存原始七组待实验计划、查看待确认清单和分步建议、进行设备限制审查、下载空白模板 |
| 数据管理 | CSV/XLSX预览、字段映射、错误检查与事务导入；按来源分别统计，查看关联记录和依赖分组；模型仍为 `not_ready` |
| 设置 | 查看独立项目、数据库路径、结构版本与离线状态 |

机器人只属于运动平台，人字形只属于路径。无底线自锁按原名保存为 `custom_unconfirmed`。数值保留单位、原单位、阶段、设定/实测性质及来源；空值携带原因，不以 0 填充。针距、行距、针径等若填写须大于 0；未缝合组 p/s 不适用。

设备来源声明与人工确认记录分开。资料页的“人工确认版本”要求设备名称、适用范围、至少一个数值边界、审核人和理由，并记录带时区时间及可定位引用。数值不从来源范围自动填入；确认只新增单项记录，不改写原文、不解除未决问题、不自动创建整机配置或批准任务上机。审核人目前为本地署名，没有账户身份认证。

## 第4阶段使用方法

1. 在“实验设计”填写名称并保存计划。C0 未缝合；L1/L2/L3 锁式、C1/C2/C3 链式分别为 5×5、5×10、10×10 mm。保存的是七个待实验组，不创建运行、试样或测量；约20–25 mm背景、条件一致要求和来源保留。重复数、独立制样数、针径、张力、速度和测试方案仍为 null。
2. 下载 `templates/stage4/` 中的空白 CSV 或 Excel 模板。Excel 第一张“数据”表只有58列字段表头，第二张“填写说明”给出中文说明。七组计划 CSV 是计划清单，不能作为测量导入文件。
3. 实际有记录后，一条测量填一行。填写来源编号/引用、来源类别、材料编号与批次/卷号、父预制体、运行及运行段、试样来源、测试方法、加载方向、成型/后处理和原始文件引用。使用 `plan_id/group_label` 关联已保存计划，`control_specimen_id` 关联同来源类别的对照。已知信息冲突会拒绝；未知仍留空并提示。
4. 设定值填 `*_setting_*` 列；实测量单独填 `metric_name/value/unit/measurement_stage`。空值留空，结果为空需填 `missing_reason`；只有真实零才填0。普通指标填 `metric_kind=scalar`，计数率填 `count_rate` 并记录整数分子、正整数分母、观察窗口和单位 `1` 或 `%`；率值须与计数一致。
5. 在“数据管理 → 导入预览”选择研究或演示空间、文件、CSV编码或Excel工作表，核对字段映射、原始行及错误。非空的多余列必须显式忽略；同名自动匹配只建立列映射，不猜测单位。变更文件、映射或空间会使旧预览失效；确认后重新检查，整批事务写入，任何错误全部回滚。重复原件/相同测量不增加记录，同标识不同内容拒绝覆盖。
6. 在“来源统计”和“关联记录”查看各类记录、来源/材料/设备/父预制体/运行/试样/对照/原文件，以及共享依赖组。记录数量与有值测量数量分开；空记录不是训练标签，同试样多项测量也不是多个独立试样。

来源 `experimental_measured`、`literature_measured`、`simulation`、`demo`、`prediction` 分别保存。demo只能进demo空间；其余类别在研究空间内仍分别统计，不能把文献、仿真或预测当成本项目实验。文献均值使用 `aggregation_level=aggregate`，保留 `literature_record_id/reported_sample_size`，不能附个体试样或复制均值来凑重复数。来源身份由用户声明，程序不能证明记录确实来自实验。本阶段没有训练入口，所有依赖组 `training_eligible=false`。

导入的枚举列需要明确填写：`aggregation_level` 为 `individual/aggregate`；未知路径/平台用 `unspecified`；其余可空字段按字段说明留空。不要把 `NA`、带单位数字或公式当数值填入；单位单独填写。材料/方法/方向/单位不自动合并或换算，工艺前设定与工艺后观测通过独立字段及测量阶段保留。

支持 `.csv`（UTF-8或显式GB18030）和静态 `.xlsx`；不支持 `.xls/.xlsm`、公式、宏、合并单元格或外部链接。Excel读取单元格存储值，不解释日期/格式；单次文件上限20 MiB、2万数据行、256列。原始上传字节以SHA-256存入只读表，保存映射、编码、工作表、原行号及解析/规范化版本；外部 `raw_data_ref` 只是引用，未自动读取或核验其文件内容。本阶段不提供覆盖原记录、交互编辑或更正版本工作流；有冲突须先复核身份和原始资料。

计划设备审查只引用用户明确选定且确认适用的人工限制。适用稳定缝合厚度上限6 mm会阻断20–25 mm计划；缺设备/机构资料返回未知。保留原模板，不裁薄试件、不批准执行。建议先由研究者确定低速针线筛查条件，再固定其余条件比较机制和p/s。

## 第3阶段使用方法

1. 在任务工作台记录候选值。新增压实厚度与测量条件、针刺深度、压脚抬升、机械针位间距、上/下层布面张力和线速度，均可留空；这些数值不会从文档自动填入。
2. 在“三场景与审查 → 场景参数卡”查看对应初始窗口、设备设计声明、质量目标及待确认事项。V形沿缝 p=3–10 mm；双层固定 p=10–30 mm、针频100–500针/min、两层布面各20–80 N，分别保留。J型保留5–15针/cm原量及固定头/机器人工位安排。完整卡包含原文、哈希和块位置。
3. 在“条件化计算”填写数值并勾选实际成立的假设。密度仅适用于规则矩形阵列、每格一个穿刺点，且不含额外回针/双针/锁固和有限边界效应。未缝合组 p/s 留空，通过独立分支明示理论密度0。复杂路径返回未知，需真实针位与面积。
4. 在“已存任务审查”选任务。可明确选用一条已保存的人工限制，并确认它适用于本次设备版本和条件；不会默认选择、合并限制或建立整机确认。若使用针刺深度限制检查试件贯穿要求，还需明确勾选“本次要求贯穿当前压实厚度”。

四种状态：`PASS` 通过本条检查；`WARN` 超出来源初始窗口或有条件计算，需审核；`BLOCK` 数值/单位非法或超出适用的人工确认限制；`UNKNOWN` 缺参数、来源、适用假设或设备能力。综合状态按阻断、未知、警告、通过排序；始终只读审查，不把任务改成已批准方案。

File: sources/extracted/D2_text_blocks.json
{
  "metadata": {
    "document_id": "D2",
    "original_filename": "碳纤维复合材料缝合技术类型与关键参数(2).docx",
    "sha256": "b4e2b13767b3ca2c61fb07c751e3649b2d2043eb2ff62858bbdce62b483701c3",
    "byte_size": 54318,
    "extraction": "python-docx: main-body paragraphs and tables in document order; no OCR",
    "limitations": [
      "不包含嵌入图片中的文字、图形和尺寸标注。",
      "DOCX 不具有稳定页码；正文块 ID 是定位锚点，不冒充原文页码。",
      "本文档中的技术数值是资料陈述，不代表完成实测验收。"
    ],
    "inline_shape_count": 0,
    "block_count": 55
  },
  "blocks": [
    {
      "block_id": "D2:p0001",
      "type": "paragraph",
      "text": "技术资料 / 工艺参数"
    },
    {
      "block_id": "D2:p0002",
      "type": "paragraph",
      "text": "碳纤维复合材料\n缝合技术类型与关键参数"
    },
    {
      "block_id": "D2:p0003",
      "type": "paragraph",
      "text": "适用于 C/C、C/SiC 及聚合物基复合材料预制体研发"
    },
    {
      "block_id": "D2:p0004",
      "type": "paragraph",
      "text": "资料性质：技术综述与初始试验方案  |  版本日期：2026年9月7日"
    },
    {
      "block_id": "D2:p0005",
      "type": "paragraph",
      "text": "一、技术概述"
    },
    {
      "block_id": "D2:p0006",
      "type": "paragraph",
      "text": "碳纤维复合材料缝合技术通过缝针将纱线沿厚度方向或指定空间路径引入多层织物、单向布、预浸料及干态预制体，使原本主要依赖层间界面的铺层结构获得三维连接。其主要目的是提高抗分层能力、层间断裂韧性、损伤容限与结构整体性。缝合同时可能引起纤维偏转、断丝、针孔、树脂富集和面内性能下降，因此需要在层间增强与损伤之间进行优化。"
    },
    {
      "block_id": "D2:p0007",
      "type": "paragraph",
      "text": "二、主要缝合技术类型"
    },
    {
      "block_id": "D2:p0008",
      "type": "paragraph",
      "text": "1. 锁式缝合（Lockstitch）"
    },
    {
      "block_id": "D2:p0009",
      "type": "paragraph",
      "text": "采用针线与底线在预制体内部或背面交织形成稳定线迹，通常需要旋梭、摆梭或其他底线成迹机构。适用于平板、厚壁预制体及对线迹稳定性要求较高的结构。关键在于上下线张力平衡、交织位置、旋梭同步、针孔损伤以及背面操作空间。"
    },
    {
      "block_id": "D2:p0010",
      "type": "paragraph",
      "text": "2. 链式缝合（Chainstitch）"
    },
    {
      "block_id": "D2:p0011",
      "type": "paragraph",
      "text": "由一根或多根缝线连续成环并互套形成线迹，可采用单线或多线链式结构。其连续性好，适于自动化长路径加工，但应关注线迹松脱、起止端锁固、成环稳定性和缝线消耗量。具体背面空间要求取决于成迹机构。"
    },
    {
      "block_id": "D2:p0012",
      "type": "paragraph",
      "text": "3. Tufting 植入式缝合"
    },
    {
      "block_id": "D2:p0013",
      "type": "paragraph",
      "text": "通过缝针将纱线沿厚度方向植入，在背面形成纱线环，通常不依赖传统锁式底线锁结。适用于大型曲面、厚预制体及单面可达结构，常与机器人集成。重点控制植入深度、纱环长度、针眼摩擦、纱线回带和背面支撑。"
    },
    {
      "block_id": "D2:p0015",
      "type": "paragraph",
      "text": "二、主要缝合技术类型（续）"
    },
    {
      "block_id": "D2:p0016",
      "type": "paragraph",
      "text": "4. 盲缝与单面缝合（Blind stitching）"
    },
    {
      "block_id": "D2:p0017",
      "type": "paragraph",
      "text": "利用弯针或特殊缝合头在有限空间内形成线迹，适用于封闭型腔、局部曲面或背面不可达的构件。其机构与轨迹控制较复杂，应重点验证弯针运动轨迹、最小可加工曲率半径、穿刺深度及结构可达性。"
    },
    {
      "block_id": "D2:p0018",
      "type": "paragraph",
      "text": "5. 机器人三维缝合"
    },
    {
      "block_id": "D2:p0019",
      "type": "paragraph",
      "text": "将锁式、链式或 Tufting 缝合头安装于多轴机器人、龙门或其他运动平台，实现复杂空间轨迹与曲面预制体自动加工。机器人缝合属于装备与运动控制形式，并非独立线迹类型。重点包括 TCP 标定、法向跟踪、路径间距、姿态角、在线张力控制及运动与成迹同步。"
    },
    {
      "block_id": "D2:p0020",
      "type": "paragraph",
      "text": "三、缝合技术综合对比"
    },
    {
      "block_id": "D2:t001",
      "type": "table",
      "rows": [
        [
          "类型",
          "线迹形成",
          "背面要求",
          "主要优势",
          "主要局限"
        ],
        [
          "锁式",
          "上下线交织",
          "通常需要",
          "线迹牢固、结构稳定",
          "底线机构复杂"
        ],
        [
          "链式",
          "连续线环互套",
          "依设备而定",
          "连续性好、效率较高",
          "端部可能脱散"
        ],
        [
          "Tufting",
          "厚度方向植入纱环",
          "可单面操作，需支撑",
          "适合厚件及大型曲面",
          "纱环保持与回带控制难"
        ],
        [
          "盲缝",
          "弯针或特殊路径成迹",
          "可单面操作",
          "适合受限空间",
          "机构及路径控制复杂"
        ],
        [
          "机器人缝合",
          "集成上述线迹",
          "依缝合头而定",
          "复杂三维轨迹自动化",
          "标定、刚度与同步要求高"
        ]
      ]
    },
    {
      "block_id": "D2:p0022",
      "type": "paragraph",
      "text": "选择原则：优先根据构件几何形状、预制体厚度、背面可达性、缝线材料及目标力学性能确定线迹，再配置适合的运动平台和成迹机构。"
    },
    {
      "block_id": "D2:p0024",
      "type": "paragraph",
      "text": "四、关键工艺参数"
    },
    {
      "block_id": "D2:p0025",
      "type": "paragraph",
      "text": "下列数值为研发阶段可采用的初始试验窗口，用于制定试验矩阵，不是统一行业标准、设备保证值或已验证的最优工艺。实际参数应依据纤维种类、铺层状态、缝线规格、针具及目标性能确定。"
    },
    {
      "block_id": "D2:t002",
      "type": "table",
      "rows": [
        [
          "参数",
          "初始参考范围",
          "控制重点及记录要求"
        ],
        [
          "针距 p",
          "3–15 mm；典型 5、10 mm",
          "决定沿缝合路径的穿刺密度；过小会增加针孔损伤、缝线用量和加工时间。"
        ],
        [
          "行距 s",
          "5–20 mm；典型 5、10 mm",
          "决定相邻缝合行的增强分布；应记录实际间距、公差及边缘距离。"
        ],
        [
          "预制体厚度",
          "薄件约 1–5 mm；厚件约 10–30 mm",
          "记录铺层顺序、面密度、压实厚度、厚度压缩率和纤维体积分数。"
        ],
        [
          "供纱张力",
          "初始探索 0.5–10 N；细纱低损伤探索 0.1–3 N",
          "区分供纱张力、针线峰值张力和残余张力；避免将张力器设定值视为实际受力。"
        ],
        [
          "缝线规格",
          "按材料选择；碳纤维可从 1K、3K 等开展试验",
          "记录线密度、捻度、上浆剂、断裂强力、弯曲耐受性及与基体的相容性。"
        ],
        [
          "缝针直径",
          "约 0.6–2.0 mm（需匹配纱线）",
          "控制针尖几何、针眼尺寸、针具磨损及断丝；优先验证适合织物的圆钝针尖。"
        ],
        [
          "穿刺角度",
          "通常沿局部厚度法向",
          "复杂曲面需记录针轴与局部法向夹角，避免倾斜穿刺造成局部损伤。"
        ],
        [
          "缝合速度",
          "研发起步约 10–100 针/min",
          "与供线、成环、压实及机器人运动同步；厚件或脆性纱线宜低速起步。"
        ],
        [
          "穿刺力/拔针力",
          "应实测，不宜套用统一定值",
          "记录峰值力、力—位移曲线、速度及异常波动，作为针具和铺层损伤评价依据。"
        ]
      ]
    },
    {
      "block_id": "D2:p0027",
      "type": "paragraph",
      "text": "参数控制的基本原则"
    },
    {
      "block_id": "D2:p0028",
      "type": "paragraph",
      "text": "针距、行距、缝线张力、针径和速度应协同优化。提高缝合密度并不必然提高综合性能；必须同时考察厚度方向增强、面内强度损失、孔隙率和加工效率。"
    },
    {
      "block_id": "D2:p0030",
      "type": "paragraph",
      "text": "五、缝合密度与结构设计"
    },
    {
      "block_id": "D2:p0031",
      "type": "paragraph",
      "text": "对于每个矩形阵列单元设置一个穿刺点的规则布置，理论穿刺点密度可由下式计算："
    },
    {
      "block_id": "D2:p0032",
      "type": "paragraph",
      "text": "N_A = 10⁶ / (p × s)"
    },
    {
      "block_id": "D2:p0033",
      "type": "paragraph",
      "text": "其中，p 为针距、s 为行距，单位均为 mm；N_A 为穿刺点数，单位为点/m²。该公式不计入双针、回针、附加锁固和复杂线迹产生的额外穿刺点。"
    },
    {
      "block_id": "D2:t003",
      "type": "table",
      "rows": [
        [
          "针距 × 行距",
          "理论穿刺点密度",
          "设计特点"
        ],
        [
          "5 × 5 mm",
          "40,000 点/m²",
          "高密度；增强较充分，但损伤及加工量较大。"
        ],
        [
          "5 × 10 mm",
          "20,000 点/m²",
          "适合研究层间性能与损伤之间的平衡。"
        ],
        [
          "10 × 10 mm",
          "10,000 点/m²",
          "较低密度；面内损伤及缝线用量相对较小。"
        ],
        [
          "10 × 20 mm",
          "5,000 点/m²",
          "适合低密度增强或大面积效率优先的试验。"
        ]
      ]
    },
    {
      "block_id": "D2:p0035",
      "type": "paragraph",
      "text": "六、不同应用的推荐工艺窗口"
    },
    {
      "block_id": "D2:t004",
      "type": "table",
      "rows": [
        [
          "应用场景",
          "推荐类型",
          "初始针距 × 行距",
          "重点控制"
        ],
        [
          "平板 C/C、C/SiC 预制体",
          "锁式、链式",
          "5 × 5～10 × 10 mm",
          "层间强度、针孔损伤、缝线耐高温"
        ],
        [
          "厚壁三维预制体",
          "Tufting、锁式",
          "5 × 10～10 × 10 mm",
          "穿刺力、针具刚度、纱线回带"
        ],
        [
          "大型复杂曲面",
          "机器人 Tufting",
          "5 × 5～15 × 15 mm",
          "法向跟踪、轨迹精度、厚度变化"
        ],
        [
          "薄层碳纤维预浸料",
          "细线锁式或专用缝合",
          "5 × 5～10 × 10 mm",
          "树脂污染、面内强度损失、针孔"
        ],
        [
          "V 形对接接缝",
          "锁式、链式、人字形路径",
          "沿接缝 3–10 mm",
          "对接间隙、接缝平整度、抗剥离及剪切"
        ]
      ]
    },
    {
      "block_id": "D2:p0037",
      "type": "paragraph",
      "text": "对于 C/C、C/SiC，需单独评价缝线在后续 CVI、PIP、热处理或石墨化过程中的收缩、界面结合、强度保留及结构完整性。"
    },
    {
      "block_id": "D2:p0039",
      "type": "paragraph",
      "text": "七、关键性能与测试指标"
    },
    {
      "block_id": "D2:t005",
      "type": "table",
      "rows": [
        [
          "评价类别",
          "主要测试指标",
          "目的及方法要点"
        ],
        [
          "缝合工艺质量",
          "针距与行距偏差、漏针率、断线率、线迹一致性、张力波动、针孔尺寸、铺层滑移、厚度变化",
          "通过在线记录和外观、尺寸检测评价成迹稳定性与工艺重复性。"
        ],
        [
          "微观结构与损伤",
          "断丝率、纤维偏转角、孔隙率、缝线体积分数、缝线周围树脂富集区",
          "通过显微截面、显微 CT 等方法观察损伤及三维增强结构。"
        ],
        [
          "层间力学性能",
          "层间剪切强度（ILSS）、Mode I/II 断裂韧性、厚度方向拉伸性能",
          "比较缝合前后层间承载、裂纹扩展阻力与抗分层能力。"
        ],
        [
          "面内及损伤容限",
          "拉伸、压缩、弯曲、冲击后压缩（CAI）",
          "评价增强收益与面内性能损失，建立综合性能平衡。"
        ],
        [
          "装备性能",
          "最大稳定缝合厚度、有效幅宽、定位重复精度、穿刺力、稳定缝速、连续运行时间、断线检测能力",
          "用于装备研发、工艺验收及生产效率评价。"
        ]
      ]
    },
    {
      "block_id": "D2:p0041",
      "type": "paragraph",
      "text": "推荐的数据记录方式"
    },
    {
      "block_id": "D2:p0042",
      "type": "paragraph",
      "text": "所有性能对比应保持相同纤维材料、铺层、成型及后处理条件，并设置未缝合对照组。建议记录试样数量、平均值、标准差及失效模式；性能提升率按“（缝合组平均值－对照组平均值）/ 对照组平均值 × 100%”计算。"
    },
    {
      "block_id": "D2:p0043",
      "type": "paragraph",
      "text": "层间剪切、断裂韧性、拉伸及压缩等项目应根据具体材料体系选用适用的现行试验标准，并在试验方案中明确试样尺寸、加载方向及预制裂纹要求。不同基体、厚度及失效机制的测试结果不得直接作为等效性能进行比较。"
    },
    {
      "block_id": "D2:p0044",
      "type": "paragraph",
      "text": "八、研发试验方案建议"
    },
    {
      "block_id": "D2:p0045",
      "type": "paragraph",
      "text": "针对厚度约 20–25 mm 的碳纤维三维预制体，可采用锁式与链式缝合对比，并以针距、行距为主要设计变量。缝线材料、铺层、压实状态及后续成型工艺保持一致，以便识别线迹类型和缝合密度的影响。"
    },
    {
      "block_id": "D2:p0047",
      "type": "paragraph",
      "text": "八、研发试验方案建议（续）"
    },
    {
      "block_id": "D2:p0048",
      "type": "paragraph",
      "text": "1. 基础试验矩阵"
    },
    {
      "block_id": "D2:t006",
      "type": "table",
      "rows": [
        [
          "组别",
          "缝合类型",
          "针距 p",
          "行距 s",
          "用途"
        ],
        [
          "C0",
          "未缝合",
          "—",
          "—",
          "基准对照组"
        ],
        [
          "L1",
          "锁式",
          "5 mm",
          "5 mm",
          "高密度锁式"
        ],
        [
          "L2",
          "锁式",
          "5 mm",
          "10 mm",
          "中密度锁式"
        ],
        [
          "L3",
          "锁式",
          "10 mm",
          "10 mm",
          "低密度锁式"
        ],
        [
          "C1",
          "链式",
          "5 mm",
          "5 mm",
          "高密度链式"
        ],
        [
          "C2",
          "链式",
          "5 mm",
          "10 mm",
          "中密度链式"
        ],
        [
          "C3",
          "链式",
          "10 mm",
          "10 mm",
          "低密度链式"
        ]
      ]
    },
    {
      "block_id": "D2:p0050",
      "type": "paragraph",
      "text": "2. 工艺实施步骤"
    },
    {
      "block_id": "D2:p0051",
      "type": "paragraph",
      "text": "•  确定预制体材料、铺层与厚度，完成缝线断裂强力、捻度及针具匹配测试。"
    },
    {
      "block_id": "D2:p0052",
      "type": "paragraph",
      "text": "•  通过低速穿刺试验测定穿刺峰值力、拔针力和断丝情况，筛选适宜的针径、针尖与张力窗口。"
    },
    {
      "block_id": "D2:p0053",
      "type": "paragraph",
      "text": "•  在相同压实条件下分别实施锁式和链式缝合，记录实际针距、行距、速度、张力波动及异常成迹。"
    },
    {
      "block_id": "D2:p0054",
      "type": "paragraph",
      "text": "•  采用相同工艺进行树脂浸渍、固化或 C/C、C/SiC 后续致密化处理，避免成型条件成为混杂变量。"
    },
    {
      "block_id": "D2:p0055",
      "type": "paragraph",
      "text": "•  完成显微结构、CT、层间剪切、Mode I/II 断裂韧性及面内性能测试，并统计失效模式。"
    },
    {
      "block_id": "D2:p0056",
      "type": "paragraph",
      "text": "•  以层间增强效果为目标，以面内性能损失、孔隙率、断线率及加工效率为约束，确定优化参数。"
    },
    {
      "block_id": "D2:p0057",
      "type": "paragraph",
      "text": "3. 综合评价与结论"
    },
    {
      "block_id": "D2:p0058",
      "type": "paragraph",
      "text": "建议将层间剪切强度及 Mode I/II 断裂韧性提升率作为主要评价指标，面内拉伸或压缩强度损失率、孔隙率和缝合效率作为约束指标。对于高温复合材料，还需将后续热处理后的缝线完整性和力学性能保留纳入评价。最优方案应以实际试验数据确定，而非单纯追求最高缝合密度。"
    },
    {
      "block_id": "D2:p0059",
      "type": "paragraph",
      "text": "资料使用说明"
    },
    {
      "block_id": "D2:p0060",
      "type": "paragraph",
      "text": "本文件完整整理前述技术资料，并将参数明确标注为研发初始参考范围。资料未提供真实试验原始数据，故不包含虚构的测试结果或未经验证的设备性能。正式工程设计、采购验收及标准制定应进一步依据设备说明书、材料供应商数据和适用试验标准进行验证。"
    }
  ]
}
